Repository: Tuzhidingdong/Datafication-of-Reproducibility

# Datafication-of-Reproducibility

An Antigravity-native research-methodology Skill for learning the reproducible structure of experimental phenomena from scientific data and literature.

The project aims to reconstruct relationships among reported experimental conditions, latent physical states, interacting processes, and observable outcomes. Machine learning is used to predict outcomes and discover candidate interactions; scientific interpretation and independent validation are required before statistical relationships are described as mechanisms.

File: data/discovery_input/consolidated_zinc_battery_database.json (part 376 of 1665)
{
          "reconciliation_id": "REC_0038",
          "feature_id": "FEAT_RCT",
          "target_system": "Zn||Zn symmetric cell, ZEFW2 electrolyte",
          "status": "PASS_B_ONLY",
          "worker_a_value": null,
          "worker_a_unit": null,
          "worker_b_value": 156.0,
          "worker_b_unit": "Ω",
          "resolved_value": null,
          "resolved_unit": null,
          "relative_difference": null,
          "requires_human_review": true,
          "review_reason": "Feature discovered by Worker B only.",
          "worker_a_evidence": null,
          "worker_b_evidence": {
            "file_path": "main_analysis.md",
            "section_or_page": "Section 2.5, p.10",
            "verbatim_quote": "Rct = 85 Ω at 25◦C, 156 \nΩ at − 20◦C"
          },
          "worker_a_grounding_type": null,
          "worker_b_grounding_type": "SOURCE_DIRECT"
        },
        {
          "reconciliation_id": "REC_0039",
          "feature_id": "FEAT_ROUGH_RA",
          "target_system": "Zn anode after 100 cycles, Zn(OAc)2 electrolyte",
          "status": "PASS_B_ONLY",
          "worker_a_value": null,
          "worker_a_unit": null,
          "worker_b_value": 70.5,
          "worker_b_unit": "nm",
          "resolved_value": null,
          "resolved_unit": null,
          "relative_difference": null,
          "requires_human_review": true,
          "review_reason": "Feature discovered by Worker B only.",
          "worker_a_evidence": null,
          "worker_b_evidence": {
            "file_path": "main_analysis.md",
            "section_or_page": "Section 2.3, p.7",
            "verbatim_quote": "yielding a high root-mean-square roughness \n(Rq ) of 70.5 nm"
          },
          "worker_a_grounding_type": null,
          "worker_b_grounding_type": "SOURCE_DIRECT"
        },
        {
          "reconciliation_id": "REC_0040",
          "feature_id": "FEAT_ROUGH_RA",
          "target_system": "Zn anode after 100 cycles, ZEFW2 electrolyte",
          "status": "PASS_B_ONLY",
          "worker_a_value": null,
          "worker_a_unit": null,
          "worker_b_value": 25.4,
          "worker_b_unit": "nm",
          "resolved_value": null,
          "resolved_unit": null,
          "relative_difference": null,
          "requires_human_review": true,
          "review_reason": "Feature discovered by Worker B only.",
          "worker_a_evidence": null,
          "worker_b_evidence": {
            "file_path": "main_analysis.md",
            "section_or_page": "Section 2.3, p.7",
            "verbatim_quote": "reducing Rq to 46.5 nm at \n25◦C and further to 25.4 nm at − 20◦C"
          },
          "worker_a_grounding_type": null,
          "worker_b_grounding_type": "SOURCE_DIRECT"
        },
        {
          "reconciliation_id": "REC_0041",
          "feature_id": "FEAT_CONTACT_ANGLE",
          "target_system": "ZEFW2 electrolyte on Zn foil",
          "status": "PASS_B_ONLY",
          "worker_a_value": null,
          "worker_a_unit": null,
          "worker_b_value": 51.5,
          "worker_b_unit": "degree",
          "resolved_value": null,
          "resolved_unit": null,
          "relative_difference": null,
          "requires_human_review": true,
          "review_reason": "Feature discovered by Worker B only.",
          "worker_a_evidence": null,
          "worker_b_evidence": {
            "file_path": "main_analysis.md",
            "section_or_page": "Section 2.3, p.7",
            "verbatim_quote": "ZEFW2 exhibited markedly smaller contact angles \n(51.5◦on Zn and 47.7◦on NVO) compared to Zn(OAc)2 (88.0◦\nand 74.4◦)"
          },
          "worker_a_grounding_type": null,
          "worker_b_grounding_type": "SOURCE_DIRECT"
        },
        {
          "reconciliation_id": "REC_0042",
          "feature_id": "FEAT_CONTACT_ANGLE",
          "target_system": "ZEFW2 electrolyte on NVO electrode",
          "status": "PASS_B_ONLY",
          "worker_a_value": null,
          "worker_a_unit": null,
          "worker_b_value": 47.7,
          "worker_b_unit": "degree",
          "resolved_value": null,
          "resolved_unit": null,
          "relative_difference": null,
          "requires_human_review": true,
          "review_reason": "Feature discovered by Worker B only.",
          "worker_a_evidence": null,
          "worker_b_evidence": {
            "file_path": "main_analysis.md",
            "section_or_page": "Section 2.3, p.7",
            "verbatim_quote": "ZEFW2 exhibited markedly smaller contact angles \n(51.5◦on Zn and 47.7◦on NVO) compared to Zn(OAc)2 (88.0◦\nand 74.4◦)"
          },
          "worker_a_grounding_type": null,
          "worker_b_grounding_type": "SOURCE_DIRECT"
        },
        {
          "reconciliation_id": "REC_0043",
          "feature_id": "FEAT_CONTACT_ANGLE",
          "target_system": "Zn(OAc)2 electrolyte on Zn foil",
          "status": "PASS_B_ONLY",
          "worker_a_value": null,
          "worker_a_unit": null,
          "worker_b_value": 88.0,
          "worker_b_unit": "degree",
          "resolved_value": null,
          "resolved_unit": null,
          "relative_difference": null,
          "requires_human_review": true,
          "review_reason": "Feature discovered by Worker B only.",
          "worker_a_evidence": null,
          "worker_b_evidence": {
            "file_path": "main_analysis.md",
            "section_or_page": "Section 2.3, p.7",
            "verbatim_quote": "ZEFW2 exhibited markedly smaller contact angles \n(51.5◦on Zn and 47.7◦on NVO) compared to Zn(OAc)2 (88.0◦\nand 74.4◦)"
          },
          "worker_a_grounding_type": null,
          "worker_b_grounding_type": "SOURCE_DIRECT"
        },
        {
          "reconciliation_id": "REC_0044",
          "feature_id": "FEAT_CONTACT_ANGLE",
          "target_system": "Zn(OAc)2 electrolyte on NVO electrode",
          "status": "PASS_B_ONLY",
          "worker_a_value": null,
          "worker_a_unit": null,
          "worker_b_value": 74.4,
          "worker_b_unit": "degree",
          "resolved_value": null,
          "resolved_unit": null,
          "relative_difference": null,
          "requires_human_review": true,
          "review_reason": "Feature discovered by Worker B only.",
          "worker_a_evidence": null,
          "worker_b_evidence": {
            "file_path": "main_analysis.md",
            "section_or_page": "Section 2.3, p.7",
            "verbatim_quote": "ZEFW2 exhibited markedly smaller contact angles \n(51.5◦on Zn and 47.7◦on NVO) compared to Zn(OAc)2 (88.0◦\nand 74.4◦)"
          },
          "worker_a_grounding_type": null,
          "worker_b_grounding_type": "SOURCE_DIRECT"
        },
        {
          "reconciliation_id": "REC_0045",
          "feature_id": "FEAT_CAP_RET",
          "target_system": "Zn||NVO full cell, ZEFW2 electrolyte",
          "status": "PASS_B_ONLY",
          "worker_a_value": null,
          "worker_a_unit": null,
          "worker_b_value": 74.0,
          "worker_b_unit": "%",
          "resolved_value": null,
          "resolved_unit": null,
          "relative_difference": null,
          "requires_human_review": true,
          "review_reason": "Feature discovered by Worker B only.",
          "worker_a_evidence": null,
          "worker_b_evidence": {
            "file_path": "main_analysis.md",
            "section_or_page": "Section 2.6, p.11",
            "verbatim_quote": "At − 20 ◦C and 1 A g− 1 , ZEFW2 \nretained 74% capacity after 1600 cycles"
          },
          "worker_a_grounding_type": null,
          "worker_b_grounding_type": "SOURCE_DIRECT"
        },
        {
          "reconciliation_id": "REC_0046",
          "feature_id": "FEAT_CAP_RET",
          "target_system": "Zn||NVO full cell, Zn(OAc)2 electrolyte",
          "status": "PASS_B_ONLY",
          "worker_a_value": null,
          "worker_a_unit": null,
          "worker_b_value": 31.0,
          "worker_b_unit": "%",
          "resolved_value": null,
          "resolved_unit": null,
          "relative_difference": null,
          "requires_human_review": true,
          "review_reason": "Feature discovered by Worker B only.",
          "worker_a_evidence": null,
          "worker_b_evidence": {
            "file_path": "main_analysis.md",
            "section_or_page": "Section 2.6, p.10",
            "verbatim_quote": "versus 31% after 700 cycles for Zn(OAc)2"
          },
          "worker_a_grounding_type": null,
          "worker_b_grounding_type": "SOURCE_DIRECT"
        },
        {
          "reconciliation_id": "REC_0047",
          "feature_id": "FEAT_CAP_RET",
          "target_system": "Zn||NVO pouch cell, Zn(OAc)2 electrolyte",
          "status": "PASS_B_ONLY",
          "worker_a_value": null,
          "worker_a_unit": null,
          "worker_b_value": 32.0,
          "worker_b_unit": "%",
          "resolved_value": null,
          "resolved_unit": null,
          "relative_difference": null,
          "requires_human_review": true,
          "review_reason": "Feature discovered by Worker B only.",
          "worker_a_evidence": null,
          "worker_b_evidence": {
            "file_path": "main_analysis.md",
            "section_or_page": "Section 2.6, p.11",
            "verbatim_quote": "versus 32% after 81 cycles for Zn(OAc)2"
          },
          "worker_a_grounding_type": null,
          "worker_b_grounding_type": "SOURCE_DIRECT"
        },
        {
          "reconciliation_id": "REC_0048",
          "feature_id": "FEAT_CAP_RET",
          "target_system": "Zn||NVO pouch cell, ZEFW2 electrolyte",
          "status": "PASS_B_ONLY",
          "worker_a_value": null,
          "worker_a_unit": null,
          "worker_b_value": 92.0,
          "worker_b_unit": "%",
          "resolved_value": null,
          "resolved_unit": null,
          "relative_difference": null,
          "requires_human_review": true,
          "review_reason": "Feature discovered by Worker B only.",
          "worker_a_evidence": null,
          "worker_b_evidence": {
            "file_path": "main_analysis.md",
            "section_or_page": "Section 2.7, p.12",
            "verbatim_quote": "corresponding to ∼ 92% retention relative to the stabi-\nlized early-cycle capacity"
          },
          "worker_a_grounding_type": null,
          "worker_b_grounding_type": "SOURCE_DIRECT"
        }
      ]
    },
    {
      "paper_id": "10.1002_anie.2408877",
      "doi": "10.1002/anie.2408877",
      "title": "A High-Voltage Mild Alkaline Zinc-Iodine Battery Enabled by Tailored Redox Couples.",
      "batch_id": "BATCH_20261107_012",
      "observations_count": 30,
      "observations": [
        {
          "reconciliation_id": "REC_0001",
          "feature_id": "FEAT_CE",
          "target_system": "Zn||Cu (2-ZMN electrolyte)",
          "status": "AGREED_MATCH",
          "worker_a_value": 98.6,
          "worker_a_unit": "%",
          "worker_b_value": 98.6,
          "worker_b_unit": "%",
          "resolved_value": 98.6,
          "resolved_unit": "%",
          "relative_difference": 0.0,
          "requires_human_review": false,
          "review_reason": null,
          "worker_a_evidence": {
            "file_path": "main_analysis.md",
            "section_or_page": "Page 6 (MAIN)",
            "verbatim_quote": "By contrast, the cell with 2-ZMN electrolyte realizes stable\ncycling for 1000 cycles, with the stabilized Coulombic efficiency\nreaching 98.6% (Figure 4c and Figure S12)."
          },
          "worker_b_evidence": {
            "file_path": "main_analysis.md",
            "section_or_page": "Page 6 (MAIN)",
            "verbatim_quote": "the cell with 2-ZMN electrolyte realizes stable cycling for 1000 cycles, with the stabilized Coulombic efficiency reaching 98.6%"
          },
          "worker_a_grounding_type": "SOURCE_DIRECT",
          "worker_b_grounding_type": "SOURCE_DIRECT"
        },
        {
          "reconciliation_id": "REC_0002",
          "feature_id": "FEAT_LIFE_SYM",
          "target_system": "Zn||Zn symmetric cell (ZK electrolyte)",
          "status": "PASS_A_ONLY",
          "worker_a_value": 10,
          "worker_a_unit": "h",
          "worker_b_value": null,
          "worker_b_unit": null,
          "resolved_value": null,
          "resolved_unit": null,
          "relative_difference": null,
          "requires_human_review": true,
          "review_reason": "Feature discovered by Worker A only.",
          "worker_a_evidence": {
            "file_path": "main_analysis.md",
            "section_or_page": "Page 5 (MAIN)",
            "verbatim_quote": "With the ZK electrolyte, significant\nincrease of voltage polarization is observed after only 10 h at\n1 mA cm−2 and 0.5 mAh cm−2."
          },
          "worker_b_evidence": null,
          "worker_a_grounding_type": "SOURCE_DIRECT",
          "worker_b_grounding_type": null
        },
        {
          "reconciliation_id": "REC_0003",
          "feature_id": "FEAT_LIFE_SYM",
          "target_system": "Zn||Zn symmetric cell (ZN electrolyte)",
          "status": "PASS_A_ONLY",
          "worker_a_value": 800,
          "worker_a_unit": "h",
          "worker_b_value": null,
          "worker_b_unit": null,
          "resolved_value": null,
          "resolved_unit": null,
          "relative_difference": null,
          "requires_human_review": true,
          "review_reason": "Feature discovered by Worker A only.",
          "worker_a_evidence": {
            "file_path": "main_analysis.md",
            "section_or_page": "Page 5 (MAIN)",
            "verbatim_quote": "In comparison, the lifespans\nare effectively extended in the ammonia-containing electrolytes,\nreaching 800 h in ZN and finally 1600 h in 2-ZMN."
          },
          "worker_b_evidence": null,
          "worker_a_grounding_type": "SOURCE_DIRECT",
          "worker_b_grounding_type": null
        },
        {
          "reconciliation_id": "REC_0004",
          "feature_id": "FEAT_LIFE_SYM",
          "target_system": "Zn||Zn symmetric cell (2-ZMN electrolyte)",
          "status": "PASS_A_ONLY",
          "worker_a_value": 1600,
          "worker_a_unit": "h",
          "worker_b_value": null,
          "worker_b_unit": null,
          "resolved_value": null,
          "resolved_unit": null,
          "relative_difference": null,
          "requires_human_review": true,
          "review_reason": "Feature discovered by Worker A only.",
          "worker_a_evidence": {
            "file_path": "main_analysis.md",
            "section_or_page": "Page 5 (MAIN)",
            "verbatim_quote": "In comparison, the lifespans\nare effectively extended in the ammonia-containing electrolytes,\nreaching 800 h in ZN and finally 1600 h in 2-ZMN."
          },
          "worker_b_evidence": null,
          "worker_a_grounding_type": "SOURCE_DIRECT",
          "worker_b_grounding_type": null
        },
        {
          "reconciliation_id": "REC_0005",
          "feature_id": "FEAT_LIFE_SYM",
          "target_system": "Zn||Zn symmetric cell (ZK electrolyte)",
          "status": "PASS_A_ONLY",
          "worker_a_value": 52,
          "worker_a_unit": "h",
          "worker_b_value": null,
          "worker_b_unit": null,
          "resolved_value": null,
          "resolved_unit": null,
          "relative_difference": null,
          "requires_human_review": true,
          "review_reason": "Feature discovered by Worker A only.",
          "worker_a_evidence": {
            "file_path": "main_analysis.md",
            "section_or_page": "Page 5 (MAIN)",
            "verbatim_quote": "In the ZK electrolyte, a sudden\nincrease in voltage polarization occurs when the current density\nincreases to 10 mA cm−2 at around 52 h,"
          },
          "worker_b_evidence": null,
          "worker_a_grounding_type": "SOURCE_DIRECT",
          "worker_b_grounding_type": null
        },
        {
          "reconciliation_id": "REC_0006",
          "feature_id": "FEAT_RCT",
          "target_system": "Zn-iodine full cell (2-ZMN electrolyte)",
          "status": "PASS_A_ONLY",
          "worker_a_value": 8.35,
          "worker_a_unit": "Ω",
          "worker_b_value": null,
          "worker_b_unit": null,
          "resolved_value": null,
          "resolved_unit": null,
          "relative_difference": null,
          "requires_human_review": true,
          "review_reason": "Feature discovered by Worker A only.",
          "worker_a_evidence": {
            "file_path": "main_analysis.md",
            "section_or_page": "Page 3 (MAIN)",
            "verbatim_quote": "Small series\nresistance (Rs) and charge transfer resistance (Rct) of 0.31 ohm and\n8.35 ohm, respectively, are obtained with the pristine electrode,"
          },
          "worker_b_evidence": null,
          "worker_a_grounding_type": "SOURCE_DIRECT",
          "worker_b_grounding_type": null
        },
        {
          "reconciliation_id": "REC_0007",
          "feature_id": "FEAT_OVERPOT_PLAT",
          "target_system": "Zn||Zn symmetric cell (2-ZMN electrolyte)",
          "status": "PASS_A_ONLY",
          "worker_a_value": 53,
          "worker_a_unit": "mV",
          "worker_b_value": null,
          "worker_b_unit": null,
          "resolved_value": null,
          "resolved_unit": null,
          "relative_difference": null,
          "requires_human_review": true,
          "review_reason": "Feature discovered by Worker A only.",
          "worker_a_evidence": {
            "file_path": "main_analysis.md",
            "section_or_page": "Page 5 (MAIN)",
            "verbatim_quote": "Notably, the\noverpotential in the 2-ZMN electrolyte is smaller, reaching only\n53 mV at the high current density of 10 mA cm−2 (Figure\nS9)."
          },
          "worker_b_evidence": null,
          "worker_a_grounding_type": "SOURCE_DIRECT",
          "worker_b_grounding_type": null
        },
        {
          "reconciliation_id": "REC_0008",
          "feature_id": "FEAT_CAP_RET",
          "target_system": "Zn-iodine full cell (2-ZMN electrolyte)",
          "status": "PASS_A_ONLY",
          "worker_a_value": 93.6,
          "worker_a_unit": "%",
          "worker_b_value": null,
          "worker_b_unit": null,
          "resolved_value": null,
          "resolved_unit": null,
          "relative_difference": null,
          "requires_human_review": true,
          "review_reason": "Feature discovered by Worker A only.",
          "worker_a_evidence": {
            "file_path": "main_analysis.md",
            "section_or_page": "Page 4 (MAIN)",
            "verbatim_quote": "The cell\nmaintains 93.6% of the highest discharge capacity after 2000\ncycles, together with the high coulombic, energy and voltage"
          },
          "worker_b_evidence": null,
          "worker_a_grounding_type": "SOURCE_DIRECT",
          "worker_b_grounding_type": null
        },
        {
          "reconciliation_id": "REC_0009",
          "feature_id": "FEAT_E_ADS",
          "target_system": "Water on Zn(002) surface",
          "status": "PASS_A_ONLY",
          "worker_a_value": -0.9,
          "worker_a_unit": "eV",
          "worker_b_value": null,
          "worker_b_unit": null,
          "resolved_value": null,
          "resolved_unit": null,
          "relative_difference": null,
          "requires_human_review": true,
          "review_reason": "Feature discovered by Worker A only.",
          "worker_a_evidence": {
            "file_path": "main_analysis.md",
            "section_or_page": "Page 7 (MAIN)",
            "verbatim_quote": "The water molecule presents the typical\nadsorption energies of −0.9, −1.3, and −0.9 eV on the (002), (100),\nand (101) planes of Zn, respectively."
          },
          "worker_b_evidence": null,
          "worker_a_grounding_type": "SOURCE_DIRECT",
          "worker_b_grounding_type": null
        },
        {
          "reconciliation_id": "REC_0010",
          "feature_id": "FEAT_E_ADS",
          "target_system": "Water on Zn(100) surface",
          "status": "PASS_A_ONLY",
          "worker_a_value": -1.3,
          "worker_a_unit": "eV",
          "worker_b_value": null,
          "worker_b_unit": null,
          "resolved_value": null,
          "resolved_unit": null,
          "relative_difference": null,
          "requires_human_review": true,
          "review_reason": "Feature discovered by Worker A only.",
          "worker_a_evidence": {
            "file_path": "main_analysis.md",
            "section_or_page": "Page 7 (MAIN)",
            "verbatim_quote": "The water molecule presents the typical\nadsorption energies of −0.9, −1.3, and −0.9 eV on the (002), (100),\nand (101) planes of Zn, respectively."
          },
          "worker_b_evidence": null,
          "worker_a_grounding_type": "SOURCE_DIRECT",
          "worker_b_grounding_type": null
        },
        {
          "reconciliation_id": "REC_0011",
          "feature_id": "FEAT_E_ADS",
          "target_system": "Water on Zn(101) surface",
          "status": "PASS_A_ONLY",
          "worker_a_value": -0.9,
          "worker_a_unit": "eV",
          "worker_b_value": null,
          "worker_b_unit": null,
          "resolved_value": null,
          "resolved_unit": null,
          "relative_difference": null,
          "requires_human_review": true,
          "review_reason": "Feature discovered by Worker A only.",
          "worker_a_evidence": {
            "file_path": "main_analysis.md",
            "section_or_page": "Page 7 (MAIN)",
            "verbatim_quote": "The water molecule presents the typical\nadsorption energies of −0.9, −1.3, and −0.9 eV on the (002), (100),\nand (101) planes of Zn, respectively."
          },
          "worker_b_evidence": null,
          "worker_a_grounding_type": "SOURCE_DIRECT",
          "worker_b_grounding_type": null
        },
        {
          "reconciliation_id": "REC_0012",
          "feature_id": "FEAT_E_ADS",
          "target_system": "Me3EtN+ on Zn surface (range across planes)",
          "status": "PASS_A_ONLY",
          "worker_a_value": -5.5,
          "worker_a_unit": "eV",
          "worker_b_value": null,
          "worker_b_unit": null,
          "resolved_value": null,
          "resolved_unit": null,
          "relative_difference": null,
          "requires_human_review": true,
          "review_reason": "Feature discovered by Worker A only.",
          "worker_a_evidence": {
            "file_path": "main_analysis.md",
            "section_or_page": "Page 7 (MAIN)",
            "verbatim_quote": "cation exhibits around five times stronger adsorption energies\nranging from −5.5 eV to −6.4 eV."
          },
          "worker_b_evidence": null,
          "worker_a_grounding_type": "SOURCE_DIRECT",
          "worker_b_grounding_type": null
        },
        {
          "reconciliation_id": "REC_0013",
          "feature_id": "FEAT_E_ADS",
          "target_system": "Me3EtN+ on Zn surface (range across planes)",
          "status": "PASS_A_ONLY",
          "worker_a_value": -6.4,
          "worker_a_unit": "eV",
          "worker_b_value": null,
          "worker_b_unit": null,
          "resolved_value": null,
          "resolved_unit": null,
          "relative_difference": null,
          "requires_human_review": true,
          "review_reason": "Feature discovered by Worker A only.",
          "worker_a_evidence": {
            "file_path": "main_analysis.md",
            "section_or_page": "Page 7 (MAIN)",
            "verbatim_quote": "cation exhibits around five times stronger adsorption energies\nranging from −5.5 eV to −6.4 eV."
          },
          "worker_b_evidence": null,
          "worker_a_grounding_type": "SOURCE_DIRECT",
          "worker_b_grounding_type": null
        },
        {
          "reconciliation_id": "REC_0014",
          "feature_id": "FEAT_GAS_EVOL",
          "target_system": "Zn||Zn symmetric cell (ZK electrolyte)",
          "status": "PASS_A_ONLY",
          "worker_a_value": 2.0,
          "worker_a_unit": "nmol s-1",
          "worker_b_value": null,
          "worker_b_unit": null,
          "resolved_value": null,
          "resolved_unit": null,
          "relative_difference": null,
          "requires_human_review": true,
          "review_reason": "Feature discovered by Worker A only.",
          "worker_a_evidence": {
            "file_path": "main_analysis.md",
            "section_or_page": "Page 7 (MAIN)",
            "verbatim_quote": "the H2 signal is detected at a rate of 120 nmol min−1 in\nthe ZK electrolyte, indicating continuous HER at the electrode."
          },
          "worker_b_evidence": null,
          "worker_a_grounding_type": "SOURCE_DIRECT",
          "worker_b_grounding_type": null
        },
        {
          "reconciliation_id": "REC_0015",
          "feature_id": "FEAT_GAS_EVOL",
          "target_system": "Zn||Zn symmetric cell (ZN electrolyte)",
          "status": "PASS_A_ONLY",
          "worker_a_value": 0.20666666666666667,
          "worker_a_unit": "nmol s-1",
          "worker_b_value": null,
          "worker_b_unit": null,
          "resolved_value": null,
          "resolved_unit": null,
          "relative_difference": null,
          "requires_human_review": true,
          "review_reason": "Feature discovered by Worker A only.",
          "worker_a_evidence": {
            "file_path": "main_analysis.md",
            "section_or_page": "Page 7 (MAIN)",
            "verbatim_quote": "the H2 generation is suppressed to 12.4 nmol\nmin−1 in ZN."
          },
          "worker_b_evidence": null,
          "worker_a_grounding_type": "SOURCE_DIRECT",
          "worker_b_grounding_type": null
        },
        {
          "reconciliation_id": "REC_0016",
          "feature_id": "FEAT_GAS_EVOL",
          "target_system": "Zn||Zn symmetric cell (2-ZMN electrolyte)",
          "status": "PASS_A_ONLY",
          "worker_a_value": 0.011333333333333334,
          "worker_a_unit": "nmol s-1",
          "worker_b_value": null,
          "worker_b_unit": null,
          "resolved_value": null,
          "resolved_unit": null,
          "relative_difference": null,
          "requires_human_review": true,
          "review_reason": "Feature discovered by Worker A only.",
          "worker_a_evidence": {
            "file_path": "main_analysis.md",
            "section_or_page": "Page 7 (MAIN)",
            "verbatim_quote": "only a minimal signal of 0.68 nmol\nmin−1 H2 is monitored in 2-ZMN"
          },
          "worker_b_evidence": null,
          "worker_a_grounding_type": "SOURCE_DIRECT",
          "worker_b_grounding_type": null
        },
        {
          "reconciliation_id": "REC_0017",
          "feature_id": "FEAT_CE",
          "target_system": "Zn-I2 full cell (KZN electrolyte)",
          "status": "PASS_B_ONLY",
          "worker_a_value": null,
          "worker_a_unit": null,
          "worker_b_value": 10.0,
          "worker_b_unit": "%",
          "resolved_value": null,
          "resolved_unit": null,
          "relative_difference": null,
          "requires_human_review": true,
          "review_reason": "Feature discovered by Worker B only.",
          "worker_a_evidence": null,
          "worker_b_evidence": {
            "file_path": "main_analysis.md",
            "section_or_page": "Page 3 (MAIN)",
            "verbatim_quote": "Nevertheless, the low coulombic efficiency of 10%, which is attributed to the shuttle of I3"
          },
          "worker_a_grounding_type": null,
          "worker_b_grounding_type": "SOURCE_DIRECT"
        },
        {
          "reconciliation_id": "REC_0018",
          "feature_id": "FEAT_CE",
          "target_system": "Zn-I2 full cell (0.5-ZMN electrolyte)",
          "status": "PASS_B_ONLY",
          "worker_a_value": null,
          "worker_a_unit": null,
          "worker_b_value": 75.0,
          "worker_b_unit": "%",
          "resolved_value": null,
          "resolved_unit": null,
          "relative_difference": null,
          "requires_human_review": true,
          "review_reason": "Feature discovered by Worker B only.",
          "worker_a_evidence": null,
          "worker_b_evidence": {
            "file_path": "main_analysis.md",
            "section_or_page": "Page 3 (MAIN)",
            "verbatim_quote": "the one with 0.5-ZMN electrolyte delivers a capacity of 0.31 mAh cm−2 with 75.0% Coulombic efficiency"
          },
          "worker_a_grounding_type": null,
          "worker_b_grounding_type": "SOURCE_DIRECT"
        },
        {
          "reconciliation_id": "REC_0019",
          "feature_id": "FEAT_CE",
          "target_system": "Zn-I2 full cell (2-ZMN electrolyte)",
          "status": "PASS_B_ONLY",
          "worker_a_value": null,
          "worker_a_unit": null,
          "worker_b_value": 99.2,
          "worker_b_unit": "%",
          "resolved_value": null,
          "resolved_unit": null,
          "relative_difference": null,
          "requires_human_review": true,
          "review_reason": "Feature discovered by Worker B only.",
          "worker_a_evidence": null,
          "worker_b_evidence": {
            "file_path": "main_analysis.md",
            "section_or_page": "Page 4 (MAIN)",
            "verbatim_quote": "The cell maintains 93.6% of the highest discharge capacity after 2000 cycles, together with the high coulombic, energy and voltage efficiencies of 99.2%, 88.3% and 89.0%, respectively"
          },
          "worker_a_grounding_type": null,
          "worker_b_grounding_type": "SOURCE_DIRECT"
        },
        {
          "reconciliation_id": "REC_0020",
          "feature_id": "FEAT_OVERPOT_PLAT",
          "target_system": "Zn||Zn symmetric (2-ZMN electrolyte)",
          "status": "PASS_B_ONLY",
          "worker_a_value": null,
          "worker_a_unit": null,
          "worker_b_value": 53.0,
          "worker_b_unit": "mV",
          "resolved_value": null,
          "resolved_unit": null,
          "relative_difference": null,
          "requires_human_review": true,
          "review_reason": "Feature discovered by Worker B only.",
          "worker_a_evidence": null,
          "worker_b_evidence": {
            "file_path": "main_analysis.md",
            "section_or_page": "Page 5 (MAIN)",
            "verbatim_quote": "The overpotential in the 2-ZMN electrolyte is smaller, reaching only 53 mV at the high current density of 10 mA cm−2"
          },
          "worker_a_grounding_type": null,
          "worker_b_grounding_type": "SOURCE_DIRECT"
        },
        {
          "reconciliation_id": "REC_0021",
          "feature_id": "FEAT_LIFE_SYM",
          "target_system": "Zn||Zn symmetric (ZK electrolyte)",
          "status": "PASS_B_ONLY",
          "worker_a_value": null,
          "worker_a_unit": null,
          "worker_b_value": 10.0,
          "worker_b_unit": "h",
          "resolved_value": null,
          "resolved_unit": null,
          "relative_difference": null,
          "requires_human_review": true,
          "review_reason": "Feature discovered by Worker B only.",
          "worker_a_evidence": null,
          "worker_b_evidence": {
            "file_path": "main_analysis.md",
            "section_or_page": "Page 5 (MAIN)",
            "verbatim_quote": "With the ZK electrolyte, significant increase of voltage polarization is observed after only 10 h at 1 mA cm−2 and 0.5 mAh cm−2"
          },
          "worker_a_grounding_type": null,
          "worker_b_grounding_type": "SOURCE_DIRECT"
        },
        {
          "reconciliation_id": "REC_0022",
          "feature_id": "FEAT_LIFE_SYM",
          "target_system": "Zn||Zn symmetric (ZN electrolyte)",
          "status": "PASS_B_ONLY",
          "worker_a_value": null,
          "worker_a_unit": null,
          "worker_b_value": 800.0,
          "worker_b_unit": "h",
          "resolved_value": null,
          "resolved_unit": null,
          "relative_difference": null,
          "requires_human_review": true,
          "review_reason": "Feature discovered by Worker B only.",
          "worker_a_evidence": null,
          "worker_b_evidence": {
            "file_path": "main_analysis.md",
            "section_or_page": "Page 5 (MAIN)",
            "verbatim_quote": "the lifespans are effectively extended in the ammonia-containing electrolytes, reaching 800 h in ZN and finally 1600 h in 2-ZMN"
          },
          "worker_a_grounding_type": null,
          "worker_b_grounding_type": "SOURCE_DIRECT"
        },
        {
          "reconciliation_id": "REC_0023",
          "feature_id": "FEAT_LIFE_SYM",
          "target_system": "Zn||Zn symmetric (2-ZMN electrolyte)",
          "status": "PASS_B_ONLY",
          "worker_a_value": null,
          "worker_a_unit": null,
          "worker_b_value": 1600.0,
          "worker_b_unit": "h",
          "resolved_value": null,
          "resolved_unit": null,
          "relative_difference": null,
          "requires_human_review": true,
          "review_reason": "Feature discovered by Worker B only.",
          "worker_a_evidence": null,
          "worker_b_evidence": {
            "file_path": "main_analysis.md",
            "section_or_page": "Page 5 (MAIN)",
            "verbatim_quote": "the lifespans are effectively extended in the ammonia-containing electrolytes, reaching 800 h in ZN and finally 1600 h in 2-ZMN"
          },
          "worker_a_grounding_type": null,
          "worker_b_grounding_type": "SOURCE_DIRECT"
        },
        {
          "reconciliation_id": "REC_0024",
          "feature_id": "FEAT_E_ADS",
          "target_system": "Zn surface (water adsorption)",
          "status": "PASS_B_ONLY",
          "worker_a_value": null,
          "worker_a_unit": null,
          "worker_b_value": -0.9,
          "worker_b_unit": "eV",
          "resolved_value": null,
          "resolved_unit": null,
          "relative_difference": null,
          "requires_human_review": true,
          "review_reason": "Feature discovered by Worker B only.",
          "worker_a_evidence": null,
          "worker_b_evidence": {
            "file_path": "main_analysis.md",
            "section_or_page": "Page 7 (MAIN)",
            "verbatim_quote": "The water molecule presents the typical adsorption energies of −0.9, −1.3, and −0.9 eV on the (002), (100), and (101) planes of Zn, respectively"
          },
          "worker_a_grounding_type": null,
          "worker_b_grounding_type": "SOURCE_DIRECT"
        },
        {
          "reconciliation_id": "REC_0025",
          "feature_id": "FEAT_E_ADS",
          "target_system": "Zn surface (Me3EtN+ adsorption)",
          "status": "PASS_B_ONLY",
          "worker_a_value": null,
          "worker_a_unit": null,
          "worker_b_value": -5.5,
          "worker_b_unit": "eV",
          "resolved_value": null,
          "resolved_unit": null,
          "relative_difference": null,
          "requires_human_review": true,
          "review_reason": "Feature discovered by Worker B only.",
          "worker_a_evidence": null,
          "worker_b_evidence": {
            "file_path": "main_analysis.md",
            "section_or_page": "Page 7 (MAIN)",
            "verbatim_quote": "the Me3EtN+ cation exhibits around five times stronger adsorption energies ranging from −5.5 eV to −6.4 eV"
          },
          "worker_a_grounding_type": null,
          "worker_b_grounding_type": "SOURCE_DIRECT"
        },
        {
          "reconciliation_id": "REC_0026",
          "feature_id": "FEAT_RCT",
          "target_system": "Zn-I2 full cell (2-ZMN electrolyte)",
          "status": "PASS_B_ONLY",
          "worker_a_value": null,
          "worker_a_unit": null,
          "worker_b_value": 8.35,
          "worker_b_unit": "Ω",
          "resolved_value": null,
          "resolved_unit": null,
          "relative_difference": null,
          "requires_human_review": true,
          "review_reason": "Feature discovered by Worker B only.",
          "worker_a_evidence": null,
          "worker_b_evidence": {
            "file_path": "main_analysis.md",
            "section_or_page": "Page 3 (MAIN)",
            "verbatim_quote": "Small series resistance (Rs) and charge transfer resistance (Rct) of 0.31 ohm and 8.35 ohm, respectively, are obtained with the pristine electrode"
          },
          "worker_a_grounding_type": null,
          "worker_b_grounding_type": "SOURCE_DIRECT"
        },
        {
          "reconciliation_id": "REC_0027",
          "feature_id": "FEAT_CAP_RET",
          "target_system": "Zn-I2 full cell (2-ZMN electrolyte)",
          "status": "PASS_B_ONLY",
          "worker_a_value": null,
          "worker_a_unit": null,
          "worker_b_value": 90.0,
          "worker_b_unit": "%",
          "resolved_value": null,
          "resolved_unit": null,
          "relative_difference": null,
          "requires_human_review": true,
          "review_reason": "Feature discovered by Worker B only.",
          "worker_a_evidence": null,
          "worker_b_evidence": {
            "file_path": "main_analysis.md",
            "section_or_page": "Page 4 (MAIN)",
            "verbatim_quote": "The cell retains 97.7% and 90.0% capacities after 1 and 12 h rests, respectively, with the 2-ZMN electrolyte"
          },
          "worker_a_grounding_type": null,
          "worker_b_grounding_type": "SOURCE_DIRECT"
        },
        {
          "reconciliation_id": "REC_0028",
          "feature_id": "FEAT_GAS_EVOL",
          "target_system": "Zn||Zn symmetric (ZK electrolyte)",
          "status": "PASS_B_ONLY",
          "worker_a_value": null,
          "worker_a_unit": null,
          "worker_b_value": 2.0,
          "worker_b_unit": "nmol s-1",
          "resolved_value": null,
          "resolved_unit": null,
          "relative_difference": null,
          "requires_human_review": true,
          "review_reason": "Feature discovered by Worker B only.",
          "worker_a_evidence": null,
          "worker_b_evidence": {
            "file_path": "main_analysis.md",
            "section_or_page": "Page 7 (MAIN)",
            "verbatim_quote": "the H2 signal is detected at a rate of 120 nmol min−1 in the ZK electrolyte"
          },
          "worker_a_grounding_type": null,
          "worker_b_grounding_type": "SOURCE_DIRECT"
        },
        {
          "reconciliation_id": "REC_0029",
          "feature_id": "FEAT_GAS_EVOL",
          "target_system": "Zn||Zn symmetric (ZN electrolyte)",
          "status": "PASS_B_ONLY",
          "worker_a_value": null,
          "worker_a_unit": null,
          "worker_b_value": 0.2067,
          "worker_b_unit": "nmol s-1",
          "resolved_value": null,
          "resolved_unit": null,
          "relative_difference": null,
          "requires_human_review": true,
          "review_reason": "Feature discovered by Worker B only.",
          "worker_a_evidence": null,
          "worker_b_evidence": {
            "file_path": "main_analysis.md",
            "section_or_page": "Page 7 (MAIN)",
            "verbatim_quote": "the H2 generation is suppressed to 12.4 nmol min−1 in ZN"
          },
          "worker_a_grounding_type": null,
          "worker_b_grounding_type": "SOURCE_DIRECT"
        },
        {
          "reconciliation_id": "REC_0030",
          "feature_id": "FEAT_GAS_EVOL",
          "target_system": "Zn||Zn symmetric (2-ZMN electrolyte)",
          "status": "PASS_B_ONLY",
          "worker_a_value": null,
          "worker_a_unit": null,
          "worker_b_value": 0.01133,
          "worker_b_unit": "nmol s-1",
          "resolved_value": null,
          "resolved_unit": null,
          "relative_difference": null,
          "requires_human_review": true,
          "review_reason": "Feature discovered by Worker B only.",
          "worker_a_evidence": null,
          "worker_b_evidence": {
