Repository: Tuzhidingdong/Datafication-of-Reproducibility

# Datafication-of-Reproducibility

An Antigravity-native research-methodology Skill for learning the reproducible structure of experimental phenomena from scientific data and literature.

The project aims to reconstruct relationships among reported experimental conditions, latent physical states, interacting processes, and observable outcomes. Machine learning is used to predict outcomes and discover candidate interactions; scientific interpretation and independent validation are required before statistical relationships are described as mechanisms.

File: data/discovery_input/consolidated_zinc_battery_database.json (part 1590 of 1665)
{
          },
          "worker_a_grounding_type": null,
          "worker_b_grounding_type": "SOURCE_DIRECT"
        },
        {
          "reconciliation_id": "REC_0006",
          "feature_id": "FEAT_ENG_DENS",
          "target_system": "Nb2CTx-based P-ZIC (photo-enhanced hybrid zinc-ion capacitor)",
          "status": "PASS_B_ONLY",
          "worker_a_value": null,
          "worker_a_unit": null,
          "worker_b_value": 2.4,
          "worker_b_unit": "Wh kg-1",
          "resolved_value": null,
          "resolved_unit": null,
          "relative_difference": null,
          "requires_human_review": true,
          "review_reason": "Feature discovered by Worker B only.",
          "worker_a_evidence": null,
          "worker_b_evidence": {
            "table_id": "SI_TAB_P17_01.csv",
            "row_header": "Zinc-ion capacitor using Nb2CTx MXene",
            "col_header": "Energy- and Power- density",
            "cell_value": "~ 2.4 Wh kg‒1 and ~ 40 W kg‒1 @ 30 mA g‒1"
          },
          "worker_a_grounding_type": null,
          "worker_b_grounding_type": "SOURCE_DIRECT"
        }
      ]
    },
    {
      "paper_id": "10.1021_acsomega.6c03441",
      "doi": "10.1021/acsomega.6c03441",
      "title": "Solvent-Free Surface Engineering of Gas Diffusion Electrodes via Initiated Chemical Vapor Deposition for Durable Zinc–Air Batteries",
      "batch_id": "BATCH_REC_20261113_002",
      "observations_count": 12,
      "observations": [
        {
          "reconciliation_id": "REC_0001",
          "feature_id": "FEAT_IONIC_COND",
          "target_system": "GDE_gma/PES (poly(GMA)-coated PES interlayer in GDE)",
          "status": "AGREED_MATCH",
          "worker_a_value": 1.61,
          "worker_a_unit": "mS cm-1",
          "worker_b_value": 1.61,
          "worker_b_unit": "mS cm-1",
          "resolved_value": 1.61,
          "resolved_unit": "mS cm-1",
          "relative_difference": 0.0,
          "requires_human_review": false,
          "review_reason": null,
          "worker_a_evidence": {
            "file_path": "main_analysis.md",
            "section_or_page": "Page 6 (MAIN)",
            "verbatim_quote": "the ionic conductivity of GDE_gma/PES (σ = 1.61 mS cm−1) was 2.3 times higher than that of b-GDE (σ = 0.71 mS cm−1)"
          },
          "worker_b_evidence": {
            "file_path": "main_analysis.md",
            "section_or_page": "Page 6, Results and Discussion",
            "verbatim_quote": "while the ionic conductivity of GDE_gma/PES (σ = 1.61 mS cm−1) was 2.3 times higher than that of b-GDE (σ = 0.71 mS cm−1)."
          },
          "worker_a_grounding_type": "SOURCE_DIRECT",
          "worker_b_grounding_type": "SOURCE_DIRECT"
        },
        {
          "reconciliation_id": "REC_0002",
          "feature_id": "FEAT_IONIC_COND",
          "target_system": "b-GDE (unmodified hydrophobic GDE with poly(PFHEA) only)",
          "status": "AGREED_MATCH",
          "worker_a_value": 0.71,
          "worker_a_unit": "mS cm-1",
          "worker_b_value": 0.71,
          "worker_b_unit": "mS cm-1",
          "resolved_value": 0.71,
          "resolved_unit": "mS cm-1",
          "relative_difference": 0.0,
          "requires_human_review": false,
          "review_reason": null,
          "worker_a_evidence": {
            "file_path": "main_analysis.md",
            "section_or_page": "Page 6 (MAIN)",
            "verbatim_quote": "the ionic conductivity of GDE_gma/PES (σ = 1.61 mS cm−1) was 2.3 times higher than that of b-GDE (σ = 0.71 mS cm−1)"
          },
          "worker_b_evidence": {
            "file_path": "main_analysis.md",
            "section_or_page": "Page 6, Results and Discussion",
            "verbatim_quote": "while the ionic conductivity of GDE_gma/PES (σ = 1.61 mS cm−1) was 2.3 times higher than that of b-GDE (σ = 0.71 mS cm−1)."
          },
          "worker_a_grounding_type": "SOURCE_DIRECT",
          "worker_b_grounding_type": "SOURCE_DIRECT"
        },
        {
          "reconciliation_id": "REC_0003",
          "feature_id": "FEAT_IONIC_COND",
          "target_system": "GDE_gma (b-GDE with poly(GMA) on internal catalyst surfaces, no PES substrate)",
          "status": "AGREED_MATCH",
          "worker_a_value": 0.82,
          "worker_a_unit": "mS cm-1",
          "worker_b_value": 0.82,
          "worker_b_unit": "mS cm-1",
          "resolved_value": 0.82,
          "resolved_unit": "mS cm-1",
          "relative_difference": 0.0,
          "requires_human_review": false,
          "review_reason": null,
          "worker_a_evidence": {
            "file_path": "main_analysis.md",
            "section_or_page": "Page 6 (MAIN)",
            "verbatim_quote": "The ohmic resistance and ionic conductivity of the GDE_gma sample were also evaluated as 2.83 Ω and 0.82 mS cm−1, respectively."
          },
          "worker_b_evidence": {
            "file_path": "main_analysis.md",
            "section_or_page": "Page 6, Results and Discussion",
            "verbatim_quote": "The ohmic resistance and ionic conductivity of the GDE_gma sample were also evaluated as 2.83 Ω and 0.82 mS cm−1, respectively."
          },
          "worker_a_grounding_type": "SOURCE_DIRECT",
          "worker_b_grounding_type": "SOURCE_DIRECT"
        },
        {
          "reconciliation_id": "REC_0004",
          "feature_id": "FEAT_CONTACT_ANGLE",
          "target_system": "bare (uncoated) PES substrate",
          "status": "PASS_A_ONLY",
          "worker_a_value": 65.0,
          "worker_a_unit": "degree (°)",
          "worker_b_value": null,
          "worker_b_unit": null,
          "resolved_value": null,
          "resolved_unit": null,
          "relative_difference": null,
          "requires_human_review": true,
          "review_reason": "Feature discovered by Worker A only.",
          "worker_a_evidence": {
            "table_id": "Table 2",
            "row_header": "bare",
            "col_header": "contact angle°",
            "cell_value": "65 ± 2"
          },
          "worker_b_evidence": null,
          "worker_a_grounding_type": "SOURCE_DIRECT",
          "worker_b_grounding_type": null
        },
        {
          "reconciliation_id": "REC_0005",
          "feature_id": "FEAT_CONTACT_ANGLE",
          "target_system": "PGMA_1-coated PES substrate (250 mTorr, 35 °C)",
          "status": "PASS_A_ONLY",
          "worker_a_value": 67.0,
          "worker_a_unit": "degree (°)",
          "worker_b_value": null,
          "worker_b_unit": null,
          "resolved_value": null,
          "resolved_unit": null,
          "relative_difference": null,
          "requires_human_review": true,
          "review_reason": "Feature discovered by Worker A only.",
          "worker_a_evidence": {
            "table_id": "Table 2",
            "row_header": "PGMA_1",
            "col_header": "contact angle°",
            "cell_value": "67 ± 1"
          },
          "worker_b_evidence": null,
          "worker_a_grounding_type": "SOURCE_DIRECT",
          "worker_b_grounding_type": null
        },
        {
          "reconciliation_id": "REC_0006",
          "feature_id": "FEAT_CONTACT_ANGLE",
          "target_system": "PGMA_2-coated PES substrate (350 mTorr, 35 °C)",
          "status": "PASS_A_ONLY",
          "worker_a_value": 75.0,
          "worker_a_unit": "degree (°)",
          "worker_b_value": null,
          "worker_b_unit": null,
          "resolved_value": null,
          "resolved_unit": null,
          "relative_difference": null,
          "requires_human_review": true,
          "review_reason": "Feature discovered by Worker A only.",
          "worker_a_evidence": {
            "table_id": "Table 2",
            "row_header": "PGMA_2",
            "col_header": "contact angle°",
            "cell_value": "75 ± 2"
          },
          "worker_b_evidence": null,
          "worker_a_grounding_type": "SOURCE_DIRECT",
          "worker_b_grounding_type": null
        },
        {
          "reconciliation_id": "REC_0007",
          "feature_id": "FEAT_CONTACT_ANGLE",
          "target_system": "PGMA_3-coated PES substrate (450 mTorr, 35 °C)",
          "status": "PASS_A_ONLY",
          "worker_a_value": 77.0,
          "worker_a_unit": "degree (°)",
          "worker_b_value": null,
          "worker_b_unit": null,
          "resolved_value": null,
          "resolved_unit": null,
          "relative_difference": null,
          "requires_human_review": true,
          "review_reason": "Feature discovered by Worker A only.",
          "worker_a_evidence": {
            "table_id": "Table 2",
            "row_header": "PGMA_3",
            "col_header": "contact angle°",
            "cell_value": "77 ± 2"
          },
          "worker_b_evidence": null,
          "worker_a_grounding_type": "SOURCE_DIRECT",
          "worker_b_grounding_type": null
        },
        {
          "reconciliation_id": "REC_0008",
          "feature_id": "FEAT_CONTACT_ANGLE",
          "target_system": "PGMA_4-coated PES substrate (250 mTorr, 25 °C)",
          "status": "PASS_A_ONLY",
          "worker_a_value": 72.0,
          "worker_a_unit": "degree (°)",
          "worker_b_value": null,
          "worker_b_unit": null,
          "resolved_value": null,
          "resolved_unit": null,
          "relative_difference": null,
          "requires_human_review": true,
          "review_reason": "Feature discovered by Worker A only.",
          "worker_a_evidence": {
            "table_id": "Table 2",
            "row_header": "PGMA_4",
            "col_header": "contact angle°",
            "cell_value": "72 ± 1"
          },
          "worker_b_evidence": null,
          "worker_a_grounding_type": "SOURCE_DIRECT",
          "worker_b_grounding_type": null
        },
        {
          "reconciliation_id": "REC_0009",
          "feature_id": "FEAT_CONTACT_ANGLE",
          "target_system": "PGMA_5-coated PES substrate (250 mTorr, 30 °C)",
          "status": "PASS_A_ONLY",
          "worker_a_value": 77.0,
          "worker_a_unit": "degree (°)",
          "worker_b_value": null,
          "worker_b_unit": null,
          "resolved_value": null,
          "resolved_unit": null,
          "relative_difference": null,
          "requires_human_review": true,
          "review_reason": "Feature discovered by Worker A only.",
          "worker_a_evidence": {
            "table_id": "Table 2",
            "row_header": "PGMA_5",
            "col_header": "contact angle°",
            "cell_value": "77 ± 1"
          },
          "worker_b_evidence": null,
          "worker_a_grounding_type": "SOURCE_DIRECT",
          "worker_b_grounding_type": null
        },
        {
          "reconciliation_id": "REC_0010",
          "feature_id": "FEAT_IONIC_COND",
          "target_system": "GDE_gma/PES",
          "status": "PASS_B_ONLY",
          "worker_a_value": null,
          "worker_a_unit": null,
          "worker_b_value": 1.61,
          "worker_b_unit": "mS cm-1",
          "resolved_value": null,
          "resolved_unit": null,
          "relative_difference": null,
          "requires_human_review": true,
          "review_reason": "Feature discovered by Worker B only.",
          "worker_a_evidence": null,
          "worker_b_evidence": {
            "file_path": "main_analysis.md",
            "section_or_page": "Page 6, Results and Discussion",
            "verbatim_quote": "while the ionic conductivity of GDE_gma/PES (σ = 1.61 mS cm−1) was 2.3 times higher than that of b-GDE (σ = 0.71 mS cm−1)."
          },
          "worker_a_grounding_type": null,
          "worker_b_grounding_type": "SOURCE_DIRECT"
        },
        {
          "reconciliation_id": "REC_0011",
          "feature_id": "FEAT_IONIC_COND",
          "target_system": "b-GDE",
          "status": "PASS_B_ONLY",
          "worker_a_value": null,
          "worker_a_unit": null,
          "worker_b_value": 0.71,
          "worker_b_unit": "mS cm-1",
          "resolved_value": null,
          "resolved_unit": null,
          "relative_difference": null,
          "requires_human_review": true,
          "review_reason": "Feature discovered by Worker B only.",
          "worker_a_evidence": null,
          "worker_b_evidence": {
            "file_path": "main_analysis.md",
            "section_or_page": "Page 6, Results and Discussion",
            "verbatim_quote": "while the ionic conductivity of GDE_gma/PES (σ = 1.61 mS cm−1) was 2.3 times higher than that of b-GDE (σ = 0.71 mS cm−1)."
          },
          "worker_a_grounding_type": null,
          "worker_b_grounding_type": "SOURCE_DIRECT"
        },
        {
          "reconciliation_id": "REC_0012",
          "feature_id": "FEAT_IONIC_COND",
          "target_system": "GDE_gma",
          "status": "PASS_B_ONLY",
          "worker_a_value": null,
          "worker_a_unit": null,
          "worker_b_value": 0.82,
          "worker_b_unit": "mS cm-1",
          "resolved_value": null,
          "resolved_unit": null,
          "relative_difference": null,
          "requires_human_review": true,
          "review_reason": "Feature discovered by Worker B only.",
          "worker_a_evidence": null,
          "worker_b_evidence": {
            "file_path": "main_analysis.md",
            "section_or_page": "Page 6, Results and Discussion",
            "verbatim_quote": "The ohmic resistance and ionic conductivity of the GDE_gma sample were also evaluated as 2.83 Ω and 0.82 mS cm−1, respectively."
          },
          "worker_a_grounding_type": null,
          "worker_b_grounding_type": "SOURCE_DIRECT"
        }
      ]
    },
    {
      "paper_id": "10.1038_s41467-026-69742-0",
      "doi": "10.1038/s41467-026-69742-0",
      "title": "Enabling low-temperature aqueous zinc/copper-sulfur hybrid batteries through electrolyte design",
      "batch_id": "BATCH_REC_20261113_002",
      "observations_count": 21,
      "observations": [
        {
          "reconciliation_id": "REC_0001",
          "feature_id": "FEAT_IONIC_COND",
          "target_system": "3.5 m Cu(BF4)2 aqueous electrolyte",
          "status": "VALUE_CONFLICT",
          "worker_a_value": 5.16,
          "worker_a_unit": "mS cm-1",
          "worker_b_value": 100.3,
          "worker_b_unit": "mS cm-1",
          "resolved_value": null,
          "resolved_unit": "mS cm-1",
          "relative_difference": 0.9485543369890329,
          "requires_human_review": true,
          "review_reason": "Numerical value conflict: 5.16 vs 100.3 (rel_diff=0.9486).",
          "worker_a_evidence": {
            "file_path": "main_analysis.md",
            "section_or_page": "Page 6",
            "verbatim_quote": "maintains an ion conductivity of 5.16 mS cm−1 at −60 °C"
          },
          "worker_b_evidence": {
            "file_path": "main_analysis.md",
            "section_or_page": "Results / Page 9",
            "verbatim_quote": "The ionic conductivity of the 3.5 m Cu(BF4)2 electrolyte at 25 °C was measured to be 100.3 mS cm−1, significantly higher than the 21.8 mS cm−1 observed for the 0.5 m CuSO4 electrolyte (Supplementary Fig. 27-29)."
          },
          "worker_a_grounding_type": "SOURCE_DIRECT",
          "worker_b_grounding_type": "SOURCE_DIRECT"
        },
        {
          "reconciliation_id": "REC_0002",
          "feature_id": "FEAT_IONIC_COND",
          "target_system": "3.5 m Cu(BF4)2 aqueous electrolyte",
          "status": "VALUE_CONFLICT",
          "worker_a_value": 100.3,
          "worker_a_unit": "mS cm-1",
          "worker_b_value": 5.16,
          "worker_b_unit": "mS cm-1",
          "resolved_value": null,
          "resolved_unit": "mS cm-1",
          "relative_difference": 0.9485543369890329,
          "requires_human_review": true,
          "review_reason": "Numerical value conflict: 100.3 vs 5.16 (rel_diff=0.9486).",
          "worker_a_evidence": {
            "file_path": "main_analysis.md",
            "section_or_page": "Page 9",
            "verbatim_quote": "The ionic conductivity of the 3.5 m Cu(BF4)2 electrolyte at 25 °C was measured to be 100.3 mS cm−1"
          },
          "worker_b_evidence": {
            "file_path": "main_analysis.md",
            "section_or_page": "Abstract / Page 4",
            "verbatim_quote": "This electrolyte enables faster reaction kinetics and higher overall specific energy than traditional CuSO4-based systems. The resulting zinc-sulfur battery delivers a discharge capacity of 348 mA h g(S+Zn)−1and an specific energy of 339 W h kg(S+Zn)−1 at −50 °C, based on the total mass of both the positive and negative electrodes, competitive with existing aqueous batteries."
          },
          "worker_a_grounding_type": "SOURCE_DIRECT",
          "worker_b_grounding_type": "SOURCE_DIRECT"
        },
        {
          "reconciliation_id": "REC_0003",
          "feature_id": "FEAT_IONIC_COND",
          "target_system": "0.5 m CuSO4 aqueous electrolyte",
          "status": "AGREED_MATCH",
          "worker_a_value": 21.8,
          "worker_a_unit": "mS cm-1",
          "worker_b_value": 21.8,
          "worker_b_unit": "mS cm-1",
          "resolved_value": 21.8,
          "resolved_unit": "mS cm-1",
          "relative_difference": 0.0,
          "requires_human_review": false,
          "review_reason": null,
          "worker_a_evidence": {
            "file_path": "main_analysis.md",
            "section_or_page": "Page 9",
            "verbatim_quote": "significantly higher than the 21.8 mS cm−1 observed for the 0.5 m CuSO4 electrolyte"
          },
          "worker_b_evidence": {
            "file_path": "main_analysis.md",
            "section_or_page": "Results / Page 9",
            "verbatim_quote": "The ionic conductivity of the 3.5 m Cu(BF4)2 electrolyte at 25 °C was measured to be 100.3 mS cm−1, significantly higher than the 21.8 mS cm−1 observed for the 0.5 m CuSO4 electrolyte (Supplementary Fig. 27-29)."
          },
          "worker_a_grounding_type": "SOURCE_DIRECT",
          "worker_b_grounding_type": "SOURCE_DIRECT"
        },
        {
          "reconciliation_id": "REC_0004",
          "feature_id": "FEAT_RCT",
          "target_system": "Cu||Cu symmetric cell with 0.5 m CuSO4 electrolyte",
          "status": "PASS_A_ONLY",
          "worker_a_value": 94.63,
          "worker_a_unit": "Ω",
          "worker_b_value": null,
          "worker_b_unit": null,
          "resolved_value": null,
          "resolved_unit": null,
          "relative_difference": null,
          "requires_human_review": true,
          "review_reason": "Feature discovered by Worker A only.",
          "worker_a_evidence": {
            "table_id": "Supplementary Table 1",
            "row_header": "15 °C",
            "col_header": "0.5 m CuSO4 Rct",
            "cell_value": "94.63"
          },
          "worker_b_evidence": null,
          "worker_a_grounding_type": "SOURCE_DIRECT",
          "worker_b_grounding_type": null
        },
        {
          "reconciliation_id": "REC_0005",
          "feature_id": "FEAT_RCT",
          "target_system": "Cu||Cu symmetric cell with 3.5 m Cu(BF4)2 electrolyte",
          "status": "PASS_A_ONLY",
          "worker_a_value": 3.71,
          "worker_a_unit": "Ω",
          "worker_b_value": null,
          "worker_b_unit": null,
          "resolved_value": null,
          "resolved_unit": null,
          "relative_difference": null,
          "requires_human_review": true,
          "review_reason": "Feature discovered by Worker A only.",
          "worker_a_evidence": {
            "table_id": "Supplementary Table 1",
            "row_header": "15 °C",
            "col_header": "3.5 m Cu(BF4)2 Rct",
            "cell_value": "3.71"
          },
          "worker_b_evidence": null,
          "worker_a_grounding_type": "SOURCE_DIRECT",
          "worker_b_grounding_type": null
        },
        {
          "reconciliation_id": "REC_0006",
          "feature_id": "FEAT_RCT",
          "target_system": "Cu||Cu symmetric cell with 0.5 m CuSO4 electrolyte",
          "status": "PASS_A_ONLY",
          "worker_a_value": 54.6,
          "worker_a_unit": "Ω",
          "worker_b_value": null,
          "worker_b_unit": null,
          "resolved_value": null,
          "resolved_unit": null,
          "relative_difference": null,
          "requires_human_review": true,
          "review_reason": "Feature discovered by Worker A only.",
          "worker_a_evidence": {
            "table_id": "Supplementary Table 1",
            "row_header": "25 °C",
            "col_header": "0.5 m CuSO4 Rct",
            "cell_value": "54.60"
          },
          "worker_b_evidence": null,
          "worker_a_grounding_type": "SOURCE_DIRECT",
          "worker_b_grounding_type": null
        },
        {
          "reconciliation_id": "REC_0007",
          "feature_id": "FEAT_RCT",
          "target_system": "Cu||Cu symmetric cell with 3.5 m Cu(BF4)2 electrolyte",
          "status": "PASS_A_ONLY",
          "worker_a_value": 3.29,
          "worker_a_unit": "Ω",
          "worker_b_value": null,
          "worker_b_unit": null,
          "resolved_value": null,
          "resolved_unit": null,
          "relative_difference": null,
          "requires_human_review": true,
          "review_reason": "Feature discovered by Worker A only.",
          "worker_a_evidence": {
            "table_id": "Supplementary Table 1",
            "row_header": "25 °C",
            "col_header": "3.5 m Cu(BF4)2 Rct",
            "cell_value": "3.29"
          },
          "worker_b_evidence": null,
          "worker_a_grounding_type": "SOURCE_DIRECT",
          "worker_b_grounding_type": null
        },
        {
          "reconciliation_id": "REC_0008",
          "feature_id": "FEAT_RCT",
          "target_system": "Cu||Cu symmetric cell with 0.5 m CuSO4 electrolyte",
          "status": "PASS_A_ONLY",
          "worker_a_value": 27.94,
          "worker_a_unit": "Ω",
          "worker_b_value": null,
          "worker_b_unit": null,
          "resolved_value": null,
          "resolved_unit": null,
          "relative_difference": null,
          "requires_human_review": true,
          "review_reason": "Feature discovered by Worker A only.",
          "worker_a_evidence": {
            "table_id": "Supplementary Table 1",
            "row_header": "55 °C",
            "col_header": "0.5 m CuSO4 Rct",
            "cell_value": "27.94"
          },
          "worker_b_evidence": null,
          "worker_a_grounding_type": "SOURCE_DIRECT",
          "worker_b_grounding_type": null
        },
        {
          "reconciliation_id": "REC_0009",
          "feature_id": "FEAT_RCT",
          "target_system": "Cu||Cu symmetric cell with 3.5 m Cu(BF4)2 electrolyte",
          "status": "PASS_A_ONLY",
          "worker_a_value": 1.51,
          "worker_a_unit": "Ω",
          "worker_b_value": null,
          "worker_b_unit": null,
          "resolved_value": null,
          "resolved_unit": null,
          "relative_difference": null,
          "requires_human_review": true,
          "review_reason": "Feature discovered by Worker A only.",
          "worker_a_evidence": {
            "table_id": "Supplementary Table 1",
            "row_header": "55 °C",
            "col_header": "3.5 m Cu(BF4)2 Rct",
            "cell_value": "1.51"
          },
          "worker_b_evidence": null,
          "worker_a_grounding_type": "SOURCE_DIRECT",
          "worker_b_grounding_type": null
        },
        {
          "reconciliation_id": "REC_0010",
          "feature_id": "FEAT_RCT",
          "target_system": "Cu|0.5 m CuSO4|S@CNT cell",
          "status": "PASS_A_ONLY",
          "worker_a_value": 9.17,
          "worker_a_unit": "Ω",
          "worker_b_value": null,
          "worker_b_unit": null,
          "resolved_value": null,
          "resolved_unit": null,
          "relative_difference": null,
          "requires_human_review": true,
          "review_reason": "Feature discovered by Worker A only.",
          "worker_a_evidence": {
            "table_id": "Supplementary Table 1",
            "row_header": "0.16 V",
            "col_header": "0.5 m CuSO4 Rct",
            "cell_value": "9.17"
          },
          "worker_b_evidence": null,
          "worker_a_grounding_type": "SOURCE_DIRECT",
          "worker_b_grounding_type": null
        },
        {
          "reconciliation_id": "REC_0011",
          "feature_id": "FEAT_RCT",
          "target_system": "Cu|3.5 m Cu(BF4)2|S@CNT cell",
          "status": "PASS_A_ONLY",
          "worker_a_value": 4.95,
          "worker_a_unit": "Ω",
          "worker_b_value": null,
          "worker_b_unit": null,
          "resolved_value": null,
          "resolved_unit": null,
          "relative_difference": null,
          "requires_human_review": true,
          "review_reason": "Feature discovered by Worker A only.",
          "worker_a_evidence": {
            "table_id": "Supplementary Table 1",
            "row_header": "0.16 V",
            "col_header": "3.5 m Cu(BF4)2 Rct",
            "cell_value": "4.95"
          },
          "worker_b_evidence": null,
          "worker_a_grounding_type": "SOURCE_DIRECT",
          "worker_b_grounding_type": null
        },
        {
          "reconciliation_id": "REC_0012",
          "feature_id": "FEAT_RCT",
          "target_system": "Cu|3.5 m Cu(BF4)2|S@CNT cell",
          "status": "PASS_A_ONLY",
          "worker_a_value": 7.6,
          "worker_a_unit": "Ω",
          "worker_b_value": null,
          "worker_b_unit": null,
          "resolved_value": null,
          "resolved_unit": null,
          "relative_difference": null,
          "requires_human_review": true,
          "review_reason": "Feature discovered by Worker A only.",
          "worker_a_evidence": {
            "table_id": "Supplementary Table 1",
            "row_header": "0.26 V",
            "col_header": "3.5 m Cu(BF4)2 Rct",
            "cell_value": "7.6"
          },
          "worker_b_evidence": null,
          "worker_a_grounding_type": "SOURCE_DIRECT",
          "worker_b_grounding_type": null
        },
        {
          "reconciliation_id": "REC_0013",
          "feature_id": "FEAT_RCT",
          "target_system": "Cu|3.5 m Cu(BF4)2|S@CNT cell",
          "status": "PASS_A_ONLY",
          "worker_a_value": 9.05,
          "worker_a_unit": "Ω",
          "worker_b_value": null,
          "worker_b_unit": null,
          "resolved_value": null,
          "resolved_unit": null,
          "relative_difference": null,
          "requires_human_review": true,
          "review_reason": "Feature discovered by Worker A only.",
          "worker_a_evidence": {
            "table_id": "Supplementary Table 1",
            "row_header": "0.36 V",
            "col_header": "3.5 m Cu(BF4)2 Rct",
            "cell_value": "9.05"
          },
          "worker_b_evidence": null,
          "worker_a_grounding_type": "SOURCE_DIRECT",
          "worker_b_grounding_type": null
        },
        {
          "reconciliation_id": "REC_0014",
          "feature_id": "FEAT_RCT",
          "target_system": "Cu|0.5 m CuSO4|S@CNT cell",
          "status": "PASS_A_ONLY",
          "worker_a_value": 15.9,
          "worker_a_unit": "Ω",
          "worker_b_value": null,
          "worker_b_unit": null,
          "resolved_value": null,
          "resolved_unit": null,
          "relative_difference": null,
          "requires_human_review": true,
          "review_reason": "Feature discovered by Worker A only.",
          "worker_a_evidence": {
            "table_id": "Supplementary Table 1",
            "row_header": "0.51 V",
            "col_header": "0.5 m CuSO4 Rct",
            "cell_value": "15.9"
          },
          "worker_b_evidence": null,
          "worker_a_grounding_type": "SOURCE_DIRECT",
          "worker_b_grounding_type": null
        },
        {
          "reconciliation_id": "REC_0015",
          "feature_id": "FEAT_RCT",
          "target_system": "Cu|3.5 m Cu(BF4)2|S@CNT cell",
          "status": "PASS_A_ONLY",
          "worker_a_value": 8.74,
          "worker_a_unit": "Ω",
          "worker_b_value": null,
          "worker_b_unit": null,
          "resolved_value": null,
          "resolved_unit": null,
          "relative_difference": null,
          "requires_human_review": true,
          "review_reason": "Feature discovered by Worker A only.",
          "worker_a_evidence": {
            "table_id": "Supplementary Table 1",
            "row_header": "0.51 V",
            "col_header": "3.5 m Cu(BF4)2 Rct",
            "cell_value": "8.74"
          },
          "worker_b_evidence": null,
          "worker_a_grounding_type": "SOURCE_DIRECT",
          "worker_b_grounding_type": null
        },
        {
          "reconciliation_id": "REC_0016",
          "feature_id": "FEAT_CAP_RET",
          "target_system": "Cu|3.5 m Cu(BF4)2|S@CNT cell",
          "status": "PASS_A_ONLY",
          "worker_a_value": 91,
          "worker_a_unit": "%",
          "worker_b_value": null,
          "worker_b_unit": null,
          "resolved_value": null,
          "resolved_unit": null,
          "relative_difference": null,
          "requires_human_review": true,
          "review_reason": "Feature discovered by Worker A only.",
          "worker_a_evidence": {
            "file_path": "main_analysis.md",
            "section_or_page": "Page 9",
            "verbatim_quote": "maintaining 91% capacity retention after 400 cycles at 5 A g−1"
          },
          "worker_b_evidence": null,
          "worker_a_grounding_type": "SOURCE_DIRECT",
          "worker_b_grounding_type": null
        },
        {
          "reconciliation_id": "REC_0017",
          "feature_id": "FEAT_CAP_RET",
          "target_system": "Cu|3.5 m Cu(BF4)2|S@CNT cell",
          "status": "PASS_A_ONLY",
          "worker_a_value": 76,
          "worker_a_unit": "%",
          "worker_b_value": null,
          "worker_b_unit": null,
          "resolved_value": null,
          "resolved_unit": null,
          "relative_difference": null,
          "requires_human_review": true,
          "review_reason": "Feature discovered by Worker A only.",
          "worker_a_evidence": {
            "file_path": "main_analysis.md",
            "section_or_page": "Page 11",
            "verbatim_quote": "retained 76% of its initial capacity after over 400 cycles"
          },
          "worker_b_evidence": null,
          "worker_a_grounding_type": "SOURCE_DIRECT",
          "worker_b_grounding_type": null
        },
        {
          "reconciliation_id": "REC_0018",
          "feature_id": "FEAT_ENG_DENS",
          "target_system": "Zn-S full cell (Zn|3.5 m Zn(BF4)2||3.5 m Cu(BF4)2|S@CNT)",
          "status": "PASS_A_ONLY",
          "worker_a_value": 1724,
          "worker_a_unit": "Wh kgS-1",
          "worker_b_value": null,
          "worker_b_unit": null,
          "resolved_value": null,
          "resolved_unit": null,
          "relative_difference": null,
          "requires_human_review": true,
          "review_reason": "Feature discovered by Worker A only.",
          "worker_a_evidence": {
            "file_path": "main_analysis.md",
            "section_or_page": "Page 4",
            "verbatim_quote": "an specific energy of up to 1724 W h kgS−1 at −50 °C"
          },
          "worker_b_evidence": null,
          "worker_a_grounding_type": "SOURCE_DIRECT",
          "worker_b_grounding_type": null
        },
        {
          "reconciliation_id": "REC_0019",
          "feature_id": "FEAT_ENG_DENS",
          "target_system": "Zn-S full cell (Zn|3.5 m Zn(BF4)2||3.5 m Cu(BF4)2|S@CNT)",
          "status": "PASS_A_ONLY",
          "worker_a_value": 339,
          "worker_a_unit": "Wh kg(S+Zn)-1",
          "worker_b_value": null,
          "worker_b_unit": null,
          "resolved_value": null,
          "resolved_unit": null,
          "relative_difference": null,
          "requires_human_review": true,
          "review_reason": "Feature discovered by Worker A only.",
          "worker_a_evidence": {
            "file_path": "main_analysis.md",
            "section_or_page": "Page 13",
            "verbatim_quote": "The specific energy reaches 339 W h kg(S+Zn)−1"
          },
          "worker_b_evidence": null,
          "worker_a_grounding_type": "SOURCE_DIRECT",
          "worker_b_grounding_type": null
        },
        {
          "reconciliation_id": "REC_0020",
          "feature_id": "FEAT_ENG_DENS",
          "target_system": "Zn|3.5 m Zn(BF4)2||3.5 m Cu(BF4)2|S@CNT full cell",
          "status": "PASS_B_ONLY",
          "worker_a_value": null,
          "worker_a_unit": null,
          "worker_b_value": 339.0,
          "worker_b_unit": "Wh kg-1",
          "resolved_value": null,
          "resolved_unit": null,
          "relative_difference": null,
          "requires_human_review": true,
          "review_reason": "Feature discovered by Worker B only.",
          "worker_a_evidence": null,
          "worker_b_evidence": {
            "file_path": "main_analysis.md",
            "section_or_page": "Abstract / Page 2",
            "verbatim_quote": "The resulting zinc-sulfur battery delivers a discharge capacity of 348 mA h g(S+Zn)−1and an specific energy of 339 W h kg(S+Zn)−1 at −50 °C, based on the total mass of both the positive and negative electrodes, competitive with existing aqueous batteries."
          },
          "worker_a_grounding_type": null,
          "worker_b_grounding_type": "SOURCE_DIRECT"
        },
        {
          "reconciliation_id": "REC_0021",
          "feature_id": "FEAT_CAP_RET",
          "target_system": "Cu|3.5 m Cu(BF4)2|S@CNT coin cell",
          "status": "PASS_B_ONLY",
          "worker_a_value": null,
          "worker_a_unit": null,
          "worker_b_value": 76.0,
          "worker_b_unit": "%",
          "resolved_value": null,
          "resolved_unit": null,
          "relative_difference": null,
          "requires_human_review": true,
          "review_reason": "Feature discovered by Worker B only.",
          "worker_a_evidence": null,
          "worker_b_evidence": {
            "file_path": "main_analysis.md",
            "section_or_page": "Results / Page 11",
            "verbatim_quote": "Under a specific current of 2 A g−1, it retained 76% of its initial capacity after over 400 cycles, with a Coulombic efficiency close to 100% (Fig. 4b)."
          },
          "worker_a_grounding_type": null,
          "worker_b_grounding_type": "SOURCE_DIRECT"
        }
      ]
    },
    {
      "paper_id": "10.1038_s41467-026-71435-7",
      "doi": "10.1038/s41467-026-71435-7",
      "title": "Universal thiourea coupling enhances electron and ion transport in quinone cathodes for aqueous zinc batteries.",
      "batch_id": "BATCH_REC_20261113_002",
      "observations_count": 4,
      "observations": [
        {
          "reconciliation_id": "REC_0001",
          "feature_id": "FEAT_CAP_RET",
          "target_system": "Zn||PQ-TU-10%",
          "status": "AGREED_MATCH",
          "worker_a_value": 60.1,
          "worker_a_unit": "%",
          "worker_b_value": 60.1,
          "worker_b_unit": "%",
          "resolved_value": 60.1,
          "resolved_unit": "%",
          "relative_difference": 0.0,
          "requires_human_review": false,
          "review_reason": null,
          "worker_a_evidence": {
            "file_path": "main_analysis.md",
            "section_or_page": "Electrochemical performances",
            "verbatim_quote": "retained 60.1% of its capacity after more than 9000 cycles"
          },
          "worker_b_evidence": {
            "file_path": "main_analysis.md",
            "section_or_page": "Electrochemical performances",
            "verbatim_quote": "Additionally, we also evaluated the electrochemical performance of the PQ-TU-10% electrode under high mass loadings. As shown in Fig. 3h and Supplementary Fig. 18, the Zn | |PQ-TU-10% pouch cell can deliver a capacity of 32.5 mA h (74.4% utilization) ata high mass loading of up to 20 mg cm–2 and retains 83.8% of its initial capacity even after 600 cycles."
          },
          "worker_a_grounding_type": "SOURCE_DIRECT",
          "worker_b_grounding_type": "SOURCE_DIRECT"
        },
        {
          "reconciliation_id": "REC_0002",
          "feature_id": "FEAT_CAP_RET",
          "target_system": "Zn||PQ-TU-10% pouch cell",
          "status": "AGREED_MATCH",
          "worker_a_value": 83.8,
          "worker_a_unit": "%",
          "worker_b_value": 83.8,
          "worker_b_unit": "%",
          "resolved_value": 83.8,
          "resolved_unit": "%",
          "relative_difference": 0.0,
          "requires_human_review": false,
          "review_reason": null,
          "worker_a_evidence": {
            "file_path": "main_analysis.md",
            "section_or_page": "Electrochemical performances",
            "verbatim_quote": "retains 83.8% of its initial capacity even after 600 cycles"
          },
          "worker_b_evidence": {
            "file_path": "main_analysis.md",
            "section_or_page": "Electrochemical performances / Fig. 3h discussion",
            "verbatim_quote": "As shown in Fig. 3h and Supplementary Fig. 18, the Zn | |PQ-TU-10% pouch cell can deliver a capacity of 32.5 mA h (74.4% utilization) ata high mass loading of up to 20 mg cm–2 and retains 83.8% of its initial capacity even after 600 cycles."
          },
          "worker_a_grounding_type": "SOURCE_DIRECT",
          "worker_b_grounding_type": "SOURCE_DIRECT"
        },
        {
          "reconciliation_id": "REC_0003",
          "feature_id": "FEAT_CAP_RET",
          "target_system": "Zn||PQ-TU-10% coin cell (2 M ZnSO4 aqueous electrolyte)",
          "status": "PASS_B_ONLY",
          "worker_a_value": null,
          "worker_a_unit": null,
          "worker_b_value": 60.1,
          "worker_b_unit": "%",
          "resolved_value": null,
          "resolved_unit": null,
          "relative_difference": null,
          "requires_human_review": true,
          "review_reason": "Feature discovered by Worker B only.",
          "worker_a_evidence": null,
          "worker_b_evidence": {
            "file_path": "main_analysis.md",
            "section_or_page": "Electrochemical performances",
            "verbatim_quote": "Additionally, we also evaluated the electrochemical performance of the PQ-TU-10% electrode under high mass loadings. As shown in Fig. 3h and Supplementary Fig. 18, the Zn | |PQ-TU-10% pouch cell can deliver a capacity of 32.5 mA h (74.4% utilization) ata high mass loading of up to 20 mg cm–2 and retains 83.8% of its initial capacity even after 600 cycles."
          },
          "worker_a_grounding_type": null,
          "worker_b_grounding_type": "SOURCE_DIRECT"
        },
        {
          "reconciliation_id": "REC_0004",
          "feature_id": "FEAT_CAP_RET",
          "target_system": "Zn||PQ-TU-10% pouch cell (2 M ZnSO4 aqueous electrolyte)",
          "status": "PASS_B_ONLY",
          "worker_a_value": null,
          "worker_a_unit": null,
          "worker_b_value": 83.8,
          "worker_b_unit": "%",
          "resolved_value": null,
          "resolved_unit": null,
          "relative_difference": null,
          "requires_human_review": true,
          "review_reason": "Feature discovered by Worker B only.",
          "worker_a_evidence": null,
          "worker_b_evidence": {
            "file_path": "main_analysis.md",
            "section_or_page": "Electrochemical performances / Fig. 3h discussion",
