Repository: Tuzhidingdong/Datafication-of-Reproducibility

# Datafication-of-Reproducibility

An Antigravity-native research-methodology Skill for learning the reproducible structure of experimental phenomena from scientific data and literature.

The project aims to reconstruct relationships among reported experimental conditions, latent physical states, interacting processes, and observable outcomes. Machine learning is used to predict outcomes and discover candidate interactions; scientific interpretation and independent validation are required before statistical relationships are described as mechanisms.

File: data/discovery_input/consolidated_zinc_battery_database.json (part 1631 of 1665)
{
          "worker_b_grounding_type": "SOURCE_DIRECT"
        },
        {
          "reconciliation_id": "REC_0014",
          "feature_id": "FEAT_LIFE_SYM",
          "target_system": "Au-Zn alloy||Au-Zn alloy symmetric half-cell (Gold-zinc alloy, this work)",
          "status": "PASS_B_ONLY",
          "worker_a_value": null,
          "worker_a_unit": null,
          "worker_b_value": 450.0,
          "worker_b_unit": "h",
          "resolved_value": null,
          "resolved_unit": null,
          "relative_difference": null,
          "requires_human_review": true,
          "review_reason": "Feature discovered by Worker B only.",
          "worker_a_evidence": null,
          "worker_b_evidence": {
            "table_id": "SI_10_1002_smll_202408272_SI_TABLE_S001",
            "row_header": "Gold-zinc alloy",
            "col_header": "Half-cell circulation time/h",
            "cell_value": "450"
          },
          "worker_a_grounding_type": null,
          "worker_b_grounding_type": "SOURCE_DIRECT"
        },
        {
          "reconciliation_id": "REC_0015",
          "feature_id": "FEAT_RCT",
          "target_system": "Au-Zn alloy symmetric cell",
          "status": "PASS_B_ONLY",
          "worker_a_value": null,
          "worker_a_unit": null,
          "worker_b_value": 177.5,
          "worker_b_unit": "Ω",
          "resolved_value": null,
          "resolved_unit": null,
          "relative_difference": null,
          "requires_human_review": true,
          "review_reason": "Feature discovered by Worker B only.",
          "worker_a_evidence": null,
          "worker_b_evidence": {
            "file_path": "main_analysis.md",
            "section_or_page": "Page 8 (MAIN), Results and Discussion",
            "verbatim_quote": "Based on the equivalent circuit model (Figure 6e, inset), the charge transfer resistance (Rct) of the Au-Zn alloy symmetric cell is 177.5 Ω, only one-ﬁfth of that of the pure Zn symmetric cell (786.9 Ω), indicating a signiﬁcant enhancement in electrochemical reaction kinetics in the Au-Zn alloy cell."
          },
          "worker_a_grounding_type": null,
          "worker_b_grounding_type": "SOURCE_DIRECT"
        },
        {
          "reconciliation_id": "REC_0016",
          "feature_id": "FEAT_RCT",
          "target_system": "Pure Zn symmetric cell (bare Zn symmetric cell)",
          "status": "PASS_B_ONLY",
          "worker_a_value": null,
          "worker_a_unit": null,
          "worker_b_value": 786.9,
          "worker_b_unit": "Ω",
          "resolved_value": null,
          "resolved_unit": null,
          "relative_difference": null,
          "requires_human_review": true,
          "review_reason": "Feature discovered by Worker B only.",
          "worker_a_evidence": null,
          "worker_b_evidence": {
            "file_path": "main_analysis.md",
            "section_or_page": "Page 8 (MAIN), Results and Discussion",
            "verbatim_quote": "Based on the equivalent circuit model (Figure 6e, inset), the charge transfer resistance (Rct) of the Au-Zn alloy symmetric cell is 177.5 Ω, only one-ﬁfth of that of the pure Zn symmetric cell (786.9 Ω), indicating a signiﬁcant enhancement in electrochemical reaction kinetics in the Au-Zn alloy cell."
          },
          "worker_a_grounding_type": null,
          "worker_b_grounding_type": "SOURCE_DIRECT"
        },
        {
          "reconciliation_id": "REC_0017",
          "feature_id": "FEAT_CONTACT_ANGLE",
          "target_system": "Au-Zn alloy anode in 1 m ZnSO4 electrolyte",
          "status": "PASS_B_ONLY",
          "worker_a_value": null,
          "worker_a_unit": null,
          "worker_b_value": 38.9,
          "worker_b_unit": "degree (°)",
          "resolved_value": null,
          "resolved_unit": null,
          "relative_difference": null,
          "requires_human_review": true,
          "review_reason": "Feature discovered by Worker B only.",
          "worker_a_evidence": null,
          "worker_b_evidence": {
            "file_path": "main_analysis.md",
            "section_or_page": "Page 2-3 (MAIN), Results and Discussion",
            "verbatim_quote": "Additionally, the wettability of the Au-Zn alloy and pure Zn anode in 1 m ZnSO4 electrolyte is shown in Figure S7 (Supporting Information), with contact an- gles of 38.9° and 89.2°, respectively."
          },
          "worker_a_grounding_type": null,
          "worker_b_grounding_type": "SOURCE_DIRECT"
        },
        {
          "reconciliation_id": "REC_0018",
          "feature_id": "FEAT_CONTACT_ANGLE",
          "target_system": "Pure Zn anode (bare Zn) in 1 m ZnSO4 electrolyte",
          "status": "PASS_B_ONLY",
          "worker_a_value": null,
          "worker_a_unit": null,
          "worker_b_value": 89.2,
          "worker_b_unit": "degree (°)",
          "resolved_value": null,
          "resolved_unit": null,
          "relative_difference": null,
          "requires_human_review": true,
          "review_reason": "Feature discovered by Worker B only.",
          "worker_a_evidence": null,
          "worker_b_evidence": {
            "file_path": "main_analysis.md",
            "section_or_page": "Page 2-3 (MAIN), Results and Discussion",
            "verbatim_quote": "Additionally, the wettability of the Au-Zn alloy and pure Zn anode in 1 m ZnSO4 electrolyte is shown in Figure S7 (Supporting Information), with contact an- gles of 38.9° and 89.2°, respectively."
          },
          "worker_a_grounding_type": null,
          "worker_b_grounding_type": "SOURCE_DIRECT"
        }
      ]
    },
    {
      "paper_id": "10.1002_smll.202502564",
      "doi": "10.1002/smll.202502564",
      "title": "Molecular Structure Regulation Elicits Steric Hindrance of Ketone Additives with High Adsorbability for Oriented Deposition of Zn Anode.",
      "batch_id": "BATCH_REC_20261113_005",
      "observations_count": 26,
      "observations": [
        {
          "reconciliation_id": "REC_0001",
          "feature_id": "FEAT_CE",
          "target_system": "Zn||Cu half-cell",
          "status": "PASS_A_ONLY",
          "worker_a_value": 99.7,
          "worker_a_unit": "%",
          "worker_b_value": null,
          "worker_b_unit": null,
          "resolved_value": null,
          "resolved_unit": null,
          "relative_difference": null,
          "requires_human_review": true,
          "review_reason": "Feature discovered by Worker A only.",
          "worker_a_evidence": {
            "file_path": "main_analysis.md",
            "section_or_page": "Section 2.6",
            "verbatim_quote": "a high average CE of ≈99.7% and long-term stability for 1825 cycles can be delivered in Zn//Cu half cells adopting BD/ZnSO4 solution."
          },
          "worker_b_evidence": null,
          "worker_a_grounding_type": "SOURCE_DIRECT",
          "worker_b_grounding_type": null
        },
        {
          "reconciliation_id": "REC_0002",
          "feature_id": "FEAT_EA",
          "target_system": "Zn||Zn symmetric cell",
          "status": "AGREED_MATCH",
          "worker_a_value": 16.7,
          "worker_a_unit": "kJ mol-1",
          "worker_b_value": 16.7,
          "worker_b_unit": "kJ mol-1",
          "resolved_value": 16.7,
          "resolved_unit": "kJ mol-1",
          "relative_difference": 0.0,
          "requires_human_review": false,
          "review_reason": null,
          "worker_a_evidence": {
            "file_path": "main_analysis.md",
            "section_or_page": "Section 2.4",
            "verbatim_quote": "the calculated activation energy (Ea) slightly decreases from 16.7 to 15.5 kJ mol−1 after the incorporation of BD additive"
          },
          "worker_b_evidence": {
            "file_path": "main_analysis.md",
            "section_or_page": "Section 2.4. The Impact of BD Additive on Bulk Electrolyte",
            "verbatim_quote": "According to the Arrhenius equation[26], the calculated activation energy (Ea) slightly decreases from 16.7 to 15.5 kJ mol−1 after the incorporation of BD additive (Figure 3l), indicating the reduction of desolvation energy barrier of hydrated Zn2+, which may be ascribed to the interaction between the BD molecule’s carbonyl group and solvated Zn2+."
          },
          "worker_a_grounding_type": "SOURCE_DIRECT",
          "worker_b_grounding_type": "SOURCE_DIRECT"
        },
        {
          "reconciliation_id": "REC_0003",
          "feature_id": "FEAT_EA",
          "target_system": "Zn||Zn symmetric cell",
          "status": "AGREED_MATCH",
          "worker_a_value": 15.5,
          "worker_a_unit": "kJ mol-1",
          "worker_b_value": 15.5,
          "worker_b_unit": "kJ mol-1",
          "resolved_value": 15.5,
          "resolved_unit": "kJ mol-1",
          "relative_difference": 0.0,
          "requires_human_review": false,
          "review_reason": null,
          "worker_a_evidence": {
            "file_path": "main_analysis.md",
            "section_or_page": "Section 2.4",
            "verbatim_quote": "the calculated activation energy (Ea) slightly decreases from 16.7 to 15.5 kJ mol−1 after the incorporation of BD additive"
          },
          "worker_b_evidence": {
            "file_path": "main_analysis.md",
            "section_or_page": "Section 2.4. The Impact of BD Additive on Bulk Electrolyte",
            "verbatim_quote": "According to the Arrhenius equation[26], the calculated activation energy (Ea) slightly decreases from 16.7 to 15.5 kJ mol−1 after the incorporation of BD additive (Figure 3l), indicating the reduction of desolvation energy barrier of hydrated Zn2+, which may be ascribed to the interaction between the BD molecule’s carbonyl group and solvated Zn2+."
          },
          "worker_a_grounding_type": "SOURCE_DIRECT",
          "worker_b_grounding_type": "SOURCE_DIRECT"
        },
        {
          "reconciliation_id": "REC_0004",
          "feature_id": "FEAT_ICORR",
          "target_system": "Zn electrode in ZnSO4 electrolyte",
          "status": "PASS_A_ONLY",
          "worker_a_value": 10.62,
          "worker_a_unit": "mA cm-2",
          "worker_b_value": null,
          "worker_b_unit": null,
          "resolved_value": null,
          "resolved_unit": null,
          "relative_difference": null,
          "requires_human_review": true,
          "review_reason": "Feature discovered by Worker A only.",
          "worker_a_evidence": {
            "file_path": "main_analysis.md",
            "section_or_page": "Section 2.2",
            "verbatim_quote": "the interfacial BD adsorption layer reduced the corrosion current from 10.62 to 4.92 mA cm−2"
          },
          "worker_b_evidence": null,
          "worker_a_grounding_type": "SOURCE_DIRECT",
          "worker_b_grounding_type": null
        },
        {
          "reconciliation_id": "REC_0005",
          "feature_id": "FEAT_ICORR",
          "target_system": "Zn electrode in BD/ZnSO4 electrolyte",
          "status": "PASS_A_ONLY",
          "worker_a_value": 4.92,
          "worker_a_unit": "mA cm-2",
          "worker_b_value": null,
          "worker_b_unit": null,
          "resolved_value": null,
          "resolved_unit": null,
          "relative_difference": null,
          "requires_human_review": true,
          "review_reason": "Feature discovered by Worker A only.",
          "worker_a_evidence": {
            "file_path": "main_analysis.md",
            "section_or_page": "Section 2.2",
            "verbatim_quote": "the interfacial BD adsorption layer reduced the corrosion current from 10.62 to 4.92 mA cm−2"
          },
          "worker_b_evidence": null,
          "worker_a_grounding_type": "SOURCE_DIRECT",
          "worker_b_grounding_type": null
        },
        {
          "reconciliation_id": "REC_0006",
          "feature_id": "FEAT_ECORR",
          "target_system": "Zn electrode in ZnSO4 electrolyte",
          "status": "PASS_A_ONLY",
          "worker_a_value": -1.005,
          "worker_a_unit": "V",
          "worker_b_value": null,
          "worker_b_unit": null,
          "resolved_value": null,
          "resolved_unit": null,
          "relative_difference": null,
          "requires_human_review": true,
          "review_reason": "Feature discovered by Worker A only.",
          "worker_a_evidence": {
            "file_path": "main_analysis.md",
            "section_or_page": "Section 2.2",
            "verbatim_quote": "the corrosion potential of Zn metal in BD/ZnSO4 increased from −1.005 to −0.987 V compared to the ZnSO4 case"
          },
          "worker_b_evidence": null,
          "worker_a_grounding_type": "SOURCE_DIRECT",
          "worker_b_grounding_type": null
        },
        {
          "reconciliation_id": "REC_0007",
          "feature_id": "FEAT_ECORR",
          "target_system": "Zn electrode in BD/ZnSO4 electrolyte",
          "status": "PASS_A_ONLY",
          "worker_a_value": -0.987,
          "worker_a_unit": "V",
          "worker_b_value": null,
          "worker_b_unit": null,
          "resolved_value": null,
          "resolved_unit": null,
          "relative_difference": null,
          "requires_human_review": true,
          "review_reason": "Feature discovered by Worker A only.",
          "worker_a_evidence": {
            "file_path": "main_analysis.md",
            "section_or_page": "Section 2.2",
            "verbatim_quote": "the corrosion potential of Zn metal in BD/ZnSO4 increased from −1.005 to −0.987 V compared to the ZnSO4 case"
          },
          "worker_b_evidence": null,
          "worker_a_grounding_type": "SOURCE_DIRECT",
          "worker_b_grounding_type": null
        },
        {
          "reconciliation_id": "REC_0008",
          "feature_id": "FEAT_OVERPOT_PLAT",
          "target_system": "Zn||Zn symmetric cell",
          "status": "PASS_A_ONLY",
          "worker_a_value": 73.3,
          "worker_a_unit": "mV",
          "worker_b_value": null,
          "worker_b_unit": null,
          "resolved_value": null,
          "resolved_unit": null,
          "relative_difference": null,
          "requires_human_review": true,
          "review_reason": "Feature discovered by Worker A only.",
          "worker_a_evidence": {
            "table_id": "SI_10_1002_smll_202502564_SI_TABLE_S001.csv",
            "row_header": "ZnSO4",
            "col_header": "Surface overpotential",
            "cell_value": "73.3"
          },
          "worker_b_evidence": null,
          "worker_a_grounding_type": "SOURCE_DIRECT",
          "worker_b_grounding_type": null
        },
        {
          "reconciliation_id": "REC_0009",
          "feature_id": "FEAT_OVERPOT_PLAT",
          "target_system": "Zn||Zn symmetric cell",
          "status": "PASS_A_ONLY",
          "worker_a_value": 192.8,
          "worker_a_unit": "mV",
          "worker_b_value": null,
          "worker_b_unit": null,
          "resolved_value": null,
          "resolved_unit": null,
          "relative_difference": null,
          "requires_human_review": true,
          "review_reason": "Feature discovered by Worker A only.",
          "worker_a_evidence": {
            "table_id": "SI_10_1002_smll_202502564_SI_TABLE_S001.csv",
            "row_header": "BD/ZnSO4",
            "col_header": "Surface overpotential",
            "cell_value": "192.8"
          },
          "worker_b_evidence": null,
          "worker_a_grounding_type": "SOURCE_DIRECT",
          "worker_b_grounding_type": null
        },
        {
          "reconciliation_id": "REC_0010",
          "feature_id": "FEAT_OVERPOT_PLAT",
          "target_system": "Zn||Cu asymmetric cell",
          "status": "PASS_A_ONLY",
          "worker_a_value": 278.0,
          "worker_a_unit": "mV",
          "worker_b_value": null,
          "worker_b_unit": null,
          "resolved_value": null,
          "resolved_unit": null,
          "relative_difference": null,
          "requires_human_review": true,
          "review_reason": "Feature discovered by Worker A only.",
          "worker_a_evidence": {
            "file_path": "main_analysis.md",
            "section_or_page": "Section 2.6",
            "verbatim_quote": "the cell in BD/ZnSO4 electrolyte delivers larger voltage hysteresis (≈278 mV) than that of in ZnSO4 electrolyte (≈209 mV) in the 1st cycle"
          },
          "worker_b_evidence": null,
          "worker_a_grounding_type": "SOURCE_DIRECT",
          "worker_b_grounding_type": null
        },
        {
          "reconciliation_id": "REC_0011",
          "feature_id": "FEAT_OVERPOT_PLAT",
          "target_system": "Zn||Cu asymmetric cell",
          "status": "PASS_A_ONLY",
          "worker_a_value": 209.0,
          "worker_a_unit": "mV",
          "worker_b_value": null,
          "worker_b_unit": null,
          "resolved_value": null,
          "resolved_unit": null,
          "relative_difference": null,
          "requires_human_review": true,
          "review_reason": "Feature discovered by Worker A only.",
          "worker_a_evidence": {
            "file_path": "main_analysis.md",
            "section_or_page": "Section 2.6",
            "verbatim_quote": "the cell in BD/ZnSO4 electrolyte delivers larger voltage hysteresis (≈278 mV) than that of in ZnSO4 electrolyte (≈209 mV) in the 1st cycle"
          },
          "worker_b_evidence": null,
          "worker_a_grounding_type": "SOURCE_DIRECT",
          "worker_b_grounding_type": null
        },
        {
          "reconciliation_id": "REC_0012",
          "feature_id": "FEAT_OVERPOT_PLAT",
          "target_system": "Zn||Zn symmetric cell",
          "status": "PASS_A_ONLY",
          "worker_a_value": 150.0,
          "worker_a_unit": "mV",
          "worker_b_value": null,
          "worker_b_unit": null,
          "resolved_value": null,
          "resolved_unit": null,
          "relative_difference": null,
          "requires_human_review": true,
          "review_reason": "Feature discovered by Worker A only.",
          "worker_a_evidence": {
            "file_path": "main_analysis.md",
            "section_or_page": "Section 2.6",
            "verbatim_quote": "when the current densities range from 1 to 8 mA cm−2, the cell using BD/ZnSO4 electrolyte delivers a steadily enhancing hysteresis from 150 to 230 mV"
          },
          "worker_b_evidence": null,
          "worker_a_grounding_type": "SOURCE_DIRECT",
          "worker_b_grounding_type": null
        },
        {
          "reconciliation_id": "REC_0013",
          "feature_id": "FEAT_OVERPOT_PLAT",
          "target_system": "Zn||Zn symmetric cell",
          "status": "PASS_A_ONLY",
          "worker_a_value": 230.0,
          "worker_a_unit": "mV",
          "worker_b_value": null,
          "worker_b_unit": null,
          "resolved_value": null,
          "resolved_unit": null,
          "relative_difference": null,
          "requires_human_review": true,
          "review_reason": "Feature discovered by Worker A only.",
          "worker_a_evidence": {
            "file_path": "main_analysis.md",
            "section_or_page": "Section 2.6",
            "verbatim_quote": "when the current densities range from 1 to 8 mA cm−2, the cell using BD/ZnSO4 electrolyte delivers a steadily enhancing hysteresis from 150 to 230 mV"
          },
          "worker_b_evidence": null,
          "worker_a_grounding_type": "SOURCE_DIRECT",
          "worker_b_grounding_type": null
        },
        {
          "reconciliation_id": "REC_0014",
          "feature_id": "FEAT_LIFE_SYM",
          "target_system": "Zn||Zn symmetric cell",
          "status": "PASS_A_ONLY",
          "worker_a_value": 232.0,
          "worker_a_unit": "h",
          "worker_b_value": null,
          "worker_b_unit": null,
          "resolved_value": null,
          "resolved_unit": null,
          "relative_difference": null,
          "requires_human_review": true,
          "review_reason": "Feature discovered by Worker A only.",
          "worker_a_evidence": {
            "file_path": "main_analysis.md",
            "section_or_page": "Section 2.6",
            "verbatim_quote": "the service life of which was extended by 13 times compared to that of the baseline electrolyte (232 h before short-circuit)."
          },
          "worker_b_evidence": null,
          "worker_a_grounding_type": "SOURCE_DIRECT",
          "worker_b_grounding_type": null
        },
        {
          "reconciliation_id": "REC_0015",
          "feature_id": "FEAT_LIFE_SYM",
          "target_system": "Zn||Zn symmetric cell",
          "status": "PASS_A_ONLY",
          "worker_a_value": 3.0,
          "worker_a_unit": "h",
          "worker_b_value": null,
          "worker_b_unit": null,
          "resolved_value": null,
          "resolved_unit": null,
          "relative_difference": null,
          "requires_human_review": true,
          "review_reason": "Feature discovered by Worker A only.",
          "worker_a_evidence": {
            "file_path": "main_analysis.md",
            "section_or_page": "Section 2.6",
            "verbatim_quote": "the cell using ZnSO4 electrolyte immediately encounters short-circuit only after 3 h."
          },
          "worker_b_evidence": null,
          "worker_a_grounding_type": "SOURCE_DIRECT",
          "worker_b_grounding_type": null
        },
        {
          "reconciliation_id": "REC_0016",
          "feature_id": "FEAT_E_ADS",
          "target_system": "Zn (002) facet",
          "status": "VALUE_CONFLICT",
          "worker_a_value": -0.653,
          "worker_a_unit": "eV",
          "worker_b_value": -0.457,
          "worker_b_unit": "eV",
          "resolved_value": null,
          "resolved_unit": "eV",
          "relative_difference": 0.3001531393568147,
          "requires_human_review": true,
          "review_reason": "Numerical value conflict: -0.653 vs -0.457 (rel_diff=0.3002).",
          "worker_a_evidence": {
            "file_path": "main_analysis.md",
            "section_or_page": "Section 2.1",
            "verbatim_quote": "the Zn (002) face tends to preferentially adsorb BD molecules (−0.653 eV) than H2O (−0.297 eV) and Zn2+ (−0.489 eV), while a higher binding energy of Zn (002) face and BD molecules in the form of vertical arrays (−0.653 eV) than that of parallel form (−0.568 eV) was found."
          },
          "worker_b_evidence": {
            "file_path": "main_analysis.md",
            "section_or_page": "Section 2.1. Molecular Structure-Screening of Ketone Additives and Moderating Electroreduction Kinetics of Zn Deposition",
            "verbatim_quote": "As illustrated in Figure 1g and Figure S5 (Supporting Information), the Zn (002) plane with the H2O dipolar double layer formed in pristine ZnSO4 electrolyte has strong adsorption energy (−0.457 eV) for hydrated Zn2+, implying the rapid charge transfer kinetics."
          },
          "worker_a_grounding_type": "SOURCE_DIRECT",
          "worker_b_grounding_type": "SOURCE_DIRECT"
        },
        {
          "reconciliation_id": "REC_0017",
          "feature_id": "FEAT_E_ADS",
          "target_system": "Zn (002) facet",
          "status": "PASS_A_ONLY",
          "worker_a_value": -0.297,
          "worker_a_unit": "eV",
          "worker_b_value": null,
          "worker_b_unit": null,
          "resolved_value": null,
          "resolved_unit": null,
          "relative_difference": null,
          "requires_human_review": true,
          "review_reason": "Feature discovered by Worker A only.",
          "worker_a_evidence": {
            "file_path": "main_analysis.md",
            "section_or_page": "Section 2.1",
            "verbatim_quote": "the Zn (002) face tends to preferentially adsorb BD molecules (−0.653 eV) than H2O (−0.297 eV) and Zn2+ (−0.489 eV), while a higher binding energy of Zn (002) face and BD molecules in the form of vertical arrays (−0.653 eV) than that of parallel form (−0.568 eV) was found."
          },
          "worker_b_evidence": null,
          "worker_a_grounding_type": "SOURCE_DIRECT",
          "worker_b_grounding_type": null
        },
        {
          "reconciliation_id": "REC_0018",
          "feature_id": "FEAT_E_ADS",
          "target_system": "Zn (002) facet",
          "status": "PASS_A_ONLY",
          "worker_a_value": -0.489,
          "worker_a_unit": "eV",
          "worker_b_value": null,
          "worker_b_unit": null,
          "resolved_value": null,
          "resolved_unit": null,
          "relative_difference": null,
          "requires_human_review": true,
          "review_reason": "Feature discovered by Worker A only.",
          "worker_a_evidence": {
            "file_path": "main_analysis.md",
            "section_or_page": "Section 2.1",
            "verbatim_quote": "the Zn (002) face tends to preferentially adsorb BD molecules (−0.653 eV) than H2O (−0.297 eV) and Zn2+ (−0.489 eV), while a higher binding energy of Zn (002) face and BD molecules in the form of vertical arrays (−0.653 eV) than that of parallel form (−0.568 eV) was found."
          },
          "worker_b_evidence": null,
          "worker_a_grounding_type": "SOURCE_DIRECT",
          "worker_b_grounding_type": null
        },
        {
          "reconciliation_id": "REC_0019",
          "feature_id": "FEAT_E_ADS",
          "target_system": "Zn (002) facet",
          "status": "PASS_A_ONLY",
          "worker_a_value": -0.568,
          "worker_a_unit": "eV",
          "worker_b_value": null,
          "worker_b_unit": null,
          "resolved_value": null,
          "resolved_unit": null,
          "relative_difference": null,
          "requires_human_review": true,
          "review_reason": "Feature discovered by Worker A only.",
          "worker_a_evidence": {
            "file_path": "main_analysis.md",
            "section_or_page": "Section 2.1",
            "verbatim_quote": "the Zn (002) face tends to preferentially adsorb BD molecules (−0.653 eV) than H2O (−0.297 eV) and Zn2+ (−0.489 eV), while a higher binding energy of Zn (002) face and BD molecules in the form of vertical arrays (−0.653 eV) than that of parallel form (−0.568 eV) was found."
          },
          "worker_b_evidence": null,
          "worker_a_grounding_type": "SOURCE_DIRECT",
          "worker_b_grounding_type": null
        },
        {
          "reconciliation_id": "REC_0020",
          "feature_id": "FEAT_E_ADS",
          "target_system": "Zn (002) facet",
          "status": "PASS_A_ONLY",
          "worker_a_value": -0.457,
          "worker_a_unit": "eV",
          "worker_b_value": null,
          "worker_b_unit": null,
          "resolved_value": null,
          "resolved_unit": null,
          "relative_difference": null,
          "requires_human_review": true,
          "review_reason": "Feature discovered by Worker A only.",
          "worker_a_evidence": {
            "file_path": "main_analysis.md",
            "section_or_page": "Section 2.1",
            "verbatim_quote": "The Zn (002) plane with the H2O dipolar double layer formed in pristine ZnSO4 electrolyte has strong adsorption energy (−0.457 eV) for hydrated Zn2+, implying the rapid charge transfer kinetics."
          },
          "worker_b_evidence": null,
          "worker_a_grounding_type": "SOURCE_DIRECT",
          "worker_b_grounding_type": null
        },
        {
          "reconciliation_id": "REC_0021",
          "feature_id": "FEAT_E_ADS",
          "target_system": "Zn (002) facet",
          "status": "PASS_A_ONLY",
          "worker_a_value": -0.06,
          "worker_a_unit": "eV",
          "worker_b_value": null,
          "worker_b_unit": null,
          "resolved_value": null,
          "resolved_unit": null,
          "relative_difference": null,
          "requires_human_review": true,
          "review_reason": "Feature discovered by Worker A only.",
          "worker_a_evidence": {
            "file_path": "main_analysis.md",
            "section_or_page": "Section 2.1",
            "verbatim_quote": "the preferentially adsorbed BD dipolar double layer in the IHP can significantly weaken the interaction between the Zn (002) plane and hydrated Zn2+ (−0.06 eV) through the molecular steric-hindrance effect"
          },
          "worker_b_evidence": null,
          "worker_a_grounding_type": "SOURCE_DIRECT",
          "worker_b_grounding_type": null
        },
        {
          "reconciliation_id": "REC_0022",
          "feature_id": "FEAT_EA",
          "target_system": "Zn||Zn symmetric cell; pristine ZnSO4 electrolyte",
          "status": "PASS_B_ONLY",
          "worker_a_value": null,
          "worker_a_unit": null,
          "worker_b_value": 16.7,
          "worker_b_unit": "kJ mol-1",
          "resolved_value": null,
          "resolved_unit": null,
          "relative_difference": null,
          "requires_human_review": true,
          "review_reason": "Feature discovered by Worker B only.",
          "worker_a_evidence": null,
          "worker_b_evidence": {
            "file_path": "main_analysis.md",
            "section_or_page": "Section 2.4. The Impact of BD Additive on Bulk Electrolyte",
            "verbatim_quote": "According to the Arrhenius equation[26], the calculated activation energy (Ea) slightly decreases from 16.7 to 15.5 kJ mol−1 after the incorporation of BD additive (Figure 3l), indicating the reduction of desolvation energy barrier of hydrated Zn2+, which may be ascribed to the interaction between the BD molecule’s carbonyl group and solvated Zn2+."
          },
          "worker_a_grounding_type": null,
          "worker_b_grounding_type": "SOURCE_DIRECT"
        },
        {
          "reconciliation_id": "REC_0023",
          "feature_id": "FEAT_EA",
          "target_system": "Zn||Zn symmetric cell; BD/ZnSO4 electrolyte",
          "status": "PASS_B_ONLY",
          "worker_a_value": null,
          "worker_a_unit": null,
          "worker_b_value": 15.5,
          "worker_b_unit": "kJ mol-1",
          "resolved_value": null,
          "resolved_unit": null,
          "relative_difference": null,
          "requires_human_review": true,
          "review_reason": "Feature discovered by Worker B only.",
          "worker_a_evidence": null,
          "worker_b_evidence": {
            "file_path": "main_analysis.md",
            "section_or_page": "Section 2.4. The Impact of BD Additive on Bulk Electrolyte",
            "verbatim_quote": "According to the Arrhenius equation[26], the calculated activation energy (Ea) slightly decreases from 16.7 to 15.5 kJ mol−1 after the incorporation of BD additive (Figure 3l), indicating the reduction of desolvation energy barrier of hydrated Zn2+, which may be ascribed to the interaction between the BD molecule’s carbonyl group and solvated Zn2+."
          },
          "worker_a_grounding_type": null,
          "worker_b_grounding_type": "SOURCE_DIRECT"
        },
        {
          "reconciliation_id": "REC_0024",
          "feature_id": "FEAT_ECORR",
          "target_system": "Zn electrode; pristine ZnSO4 electrolyte",
          "status": "PASS_B_ONLY",
          "worker_a_value": null,
          "worker_a_unit": null,
          "worker_b_value": -1.005,
          "worker_b_unit": "V",
          "resolved_value": null,
          "resolved_unit": null,
          "relative_difference": null,
          "requires_human_review": true,
          "review_reason": "Feature discovered by Worker B only.",
          "worker_a_evidence": null,
          "worker_b_evidence": {
            "file_path": "main_analysis.md",
            "section_or_page": "Section 2.2. Interfacial Adsorption Property and Anti-Corrosion Ability of BD Additive",
            "verbatim_quote": "The Tafel curve shown in Figure 2g illustrates that the corrosion potential of Zn metal in BD/ZnSO4 increased from −1.005 to −0.987 V compared to the ZnSO4 case, implying the suppression of the corrosion tendency."
          },
          "worker_a_grounding_type": null,
          "worker_b_grounding_type": "SOURCE_DIRECT"
        },
        {
          "reconciliation_id": "REC_0025",
          "feature_id": "FEAT_ECORR",
          "target_system": "Zn electrode; BD/ZnSO4 electrolyte",
          "status": "PASS_B_ONLY",
          "worker_a_value": null,
          "worker_a_unit": null,
          "worker_b_value": -0.987,
          "worker_b_unit": "V",
          "resolved_value": null,
          "resolved_unit": null,
          "relative_difference": null,
          "requires_human_review": true,
          "review_reason": "Feature discovered by Worker B only.",
          "worker_a_evidence": null,
          "worker_b_evidence": {
            "file_path": "main_analysis.md",
            "section_or_page": "Section 2.2. Interfacial Adsorption Property and Anti-Corrosion Ability of BD Additive",
            "verbatim_quote": "The Tafel curve shown in Figure 2g illustrates that the corrosion potential of Zn metal in BD/ZnSO4 increased from −1.005 to −0.987 V compared to the ZnSO4 case, implying the suppression of the corrosion tendency."
          },
          "worker_a_grounding_type": null,
          "worker_b_grounding_type": "SOURCE_DIRECT"
        },
        {
          "reconciliation_id": "REC_0026",
          "feature_id": "FEAT_E_ADS",
          "target_system": "Hydrated Zn2+ adsorbed on Zn (002) facet with H2O dipolar double layer (pristine ZnSO4)",
          "status": "PASS_B_ONLY",
          "worker_a_value": null,
          "worker_a_unit": null,
          "worker_b_value": -0.457,
          "worker_b_unit": "eV",
          "resolved_value": null,
          "resolved_unit": null,
          "relative_difference": null,
          "requires_human_review": true,
          "review_reason": "Feature discovered by Worker B only.",
          "worker_a_evidence": null,
          "worker_b_evidence": {
            "file_path": "main_analysis.md",
            "section_or_page": "Section 2.1. Molecular Structure-Screening of Ketone Additives and Moderating Electroreduction Kinetics of Zn Deposition",
            "verbatim_quote": "As illustrated in Figure 1g and Figure S5 (Supporting Information), the Zn (002) plane with the H2O dipolar double layer formed in pristine ZnSO4 electrolyte has strong adsorption energy (−0.457 eV) for hydrated Zn2+, implying the rapid charge transfer kinetics."
          },
          "worker_a_grounding_type": null,
          "worker_b_grounding_type": "SOURCE_DIRECT"
        }
      ]
    },
    {
      "paper_id": "10.1002_smll.202506012",
      "doi": "10.1002/smll.202506012",
      "title": "Zincke-Derived Viologen Covalent Organic Framework as a High-Performance Cathode for Aqueous Zinc-Iodine Batteries.",
      "batch_id": "BATCH_REC_20261113_005",
      "observations_count": 18,
      "observations": [
        {
          "reconciliation_id": "REC_0001",
          "feature_id": "FEAT_E_ADS",
          "target_system": "TAB-DNP-BP COF with Cl- adsorbate",
          "status": "PASS_A_ONLY",
          "worker_a_value": -1.29,
          "worker_a_unit": "eV",
          "worker_b_value": null,
          "worker_b_unit": null,
          "resolved_value": null,
          "resolved_unit": null,
          "relative_difference": null,
          "requires_human_review": true,
          "review_reason": "Feature discovered by Worker A only.",
          "worker_a_evidence": {
            "file_path": "main_analysis.md",
            "section_or_page": "Page 9 (MAIN)",
            "verbatim_quote": "with a binding energy of −1.29 eV/Cl−. These "
          },
          "worker_b_evidence": null,
          "worker_a_grounding_type": "SOURCE_DIRECT",
          "worker_b_grounding_type": null
        },
        {
          "reconciliation_id": "REC_0002",
          "feature_id": "FEAT_E_ADS",
          "target_system": "TAB-DNP-BP COF with I3- adsorbate",
          "status": "PASS_A_ONLY",
          "worker_a_value": -3.15,
          "worker_a_unit": "eV",
          "worker_b_value": null,
          "worker_b_unit": null,
          "resolved_value": null,
          "resolved_unit": null,
          "relative_difference": null,
          "requires_human_review": true,
          "review_reason": "Feature discovered by Worker A only.",
          "worker_a_evidence": {
            "file_path": "main_analysis.md",
            "section_or_page": "Page 9 (MAIN)",
            "verbatim_quote": "binding (−3.15 and −2.98 eV per I3\n\n−and I"
          },
          "worker_b_evidence": null,
          "worker_a_grounding_type": "SOURCE_DIRECT",
          "worker_b_grounding_type": null
        },
        {
          "reconciliation_id": "REC_0003",
          "feature_id": "FEAT_E_ADS",
          "target_system": "TAB-DNP-BP COF with I5- adsorbate",
          "status": "PASS_A_ONLY",
          "worker_a_value": -2.98,
          "worker_a_unit": "eV",
          "worker_b_value": null,
          "worker_b_unit": null,
          "resolved_value": null,
          "resolved_unit": null,
          "relative_difference": null,
          "requires_human_review": true,
          "review_reason": "Feature discovered by Worker A only.",
          "worker_a_evidence": {
            "file_path": "main_analysis.md",
            "section_or_page": "Page 9 (MAIN)",
            "verbatim_quote": "binding (−3.15 and −2.98 eV per I3\n\n−and I"
          },
          "worker_b_evidence": null,
          "worker_a_grounding_type": "SOURCE_DIRECT",
          "worker_b_grounding_type": null
        },
        {
          "reconciliation_id": "REC_0004",
          "feature_id": "FEAT_E_ADS",
          "target_system": "TAB-DNP-BP COF with I2 adsorbate",
          "status": "PASS_A_ONLY",
          "worker_a_value": -0.89,
          "worker_a_unit": "eV",
          "worker_b_value": null,
          "worker_b_unit": null,
          "resolved_value": null,
          "resolved_unit": null,
          "relative_difference": null,
          "requires_human_review": true,
          "review_reason": "Feature discovered by Worker A only.",
          "worker_a_evidence": {
            "file_path": "main_analysis.md",
            "section_or_page": "Page 9 (MAIN)",
            "verbatim_quote": "−0.89 eV per I2 in its most stable adsorption"
          },
          "worker_b_evidence": null,
          "worker_a_grounding_type": "SOURCE_DIRECT",
          "worker_b_grounding_type": null
        },
        {
          "reconciliation_id": "REC_0005",
          "feature_id": "FEAT_CAP_RET",
          "target_system": "Zn-I2 full cell (Zn anode || TAB-DNP-BP COF@I2 cathode, 2 M ZnSO4 + 0.1 M ZnI2)",
          "status": "PASS_A_ONLY",
          "worker_a_value": 94.0,
          "worker_a_unit": "%",
          "worker_b_value": null,
          "worker_b_unit": null,
          "resolved_value": null,
          "resolved_unit": null,
          "relative_difference": null,
          "requires_human_review": true,
          "review_reason": "Feature discovered by Worker A only.",
          "worker_a_evidence": {
            "file_path": "main_analysis.md",
            "section_or_page": "Page 8 (MAIN)",
            "verbatim_quote": "Long-term cycling tests at 1 C (Figure 5d) demonstrated 94%\ncapacity retention after 800 cycles"
          },
          "worker_b_evidence": null,
          "worker_a_grounding_type": "SOURCE_DIRECT",
          "worker_b_grounding_type": null
        },
        {
          "reconciliation_id": "REC_0006",
          "feature_id": "FEAT_CAP_RET",
          "target_system": "Zn-I2 full cell (Zn anode || TAB-DNP-BP COF@I2 cathode, 2 M ZnSO4 + 0.1 M ZnI2)",
          "status": "PASS_A_ONLY",
          "worker_a_value": 88.0,
          "worker_a_unit": "%",
          "worker_b_value": null,
          "worker_b_unit": null,
          "resolved_value": null,
          "resolved_unit": null,
          "relative_difference": null,
